Repository: RaunakOP-web/Photocatalyst-Trial-

# Glycerol Photocatalyst HER Prediction

## Overview

Machine learning pipeline to **predict and rank photocatalysts** for hydrogen
evolution via glycerol photoreforming. Trains XGBoost and LightGBM regressors on
an 886-row literature-mined dataset, using physically meaningful features to
predict the hydrogen evolution rate (HER, µmol g⁻¹ h⁻¹).

## Project Structure

```
Photocatalyst-Trial-/
├── data/
│   ├── raw/                  ← drop your dataset here
│   │   └── .gitkeep
│   ├── processed/            ← cleaned/encoded data (auto-generated)
│   │   └── .gitkeep
│   └── results/              ← model outputs, predictions, plots
│       └── .gitkeep
├── notebooks/
│   ├── 01_EDA.ipynb          ← exploratory data analysis
│   ├── 02_preprocessing.ipynb
│   └── 03_training_and_eval.ipynb
├── src/
│   ├── __init__.py
│   ├── preprocess.py         ← data cleaning and feature engineering
│   ├── train.py              ← model training
│   ├── evaluate.py           ← metrics and plots
│   └── predict.py            ← inference on new catalysts
├── models/                   ← saved model files (.joblib)
│   └── .gitkeep
├── requirements.txt
├── .gitignore
└── README.md
```

# Clone the repo
git clone https://github.com/RaunakOP-web/Photocatalyst-Trial-.git
cd Photocatalyst-Trial-

# Create a virtual environment (recommended)
python -m venv .venv
source .venv/bin/activate   # Linux/macOS
.venv\Scripts\activate      # Windows

## Usage — Step by Step

### Step 1: Add your dataset

Drop your master dataset (CSV, JSON, or XLSX) into `data/raw/`.

### Step 2: Preprocess

```bash
python src/preprocess.py
```

Loads the raw data, cleans out outliers and duplicates, handles missing values dynamically, normalizes strings, splits dataset using stratified sampling, and target-encodes categorical variables.

### Step 3: Train

```bash
python src/train.py
```

Performs Optuna hyperparameter optimization for LightGBM and XGBoost, performs a final fit with early stopping, trains a Ridge baseline, runs Leave-One-Material-Out CV (LOMO-CV), and saves the trained models and training results.

### Step 4: Evaluate

```bash
python src/evaluate.py
```

Generates 10 performance, residual, distribution, learning curve, and SHAP plots, and outputs consolidated metrics.

### Step 5 (optional): Predict on new catalysts

```bash
python src/predict.py --input my_candidates.csv --bootstrap_n 100
```

Predicts HER for each row in the input CSV and computes bootstrap confidence intervals.

## Dataset

The master dataset contains **886 entries** of glycerol photoreforming
experiments mined from published literature; **838** remain after
deduplication and quality filtering (`data/processed/df_clean.csv`). Each entry includes catalyst
composition, synthesis conditions, light source parameters, and the reported
hydrogen evolution rate (HER).

> **Note:** The raw dataset is gitignored because it may contain unpublished
> research data. Add it locally to `data/raw/` before running the pipeline.

## Data Quality
- `data_quality_flag`: OK = verified; NEEDS_REVIEW = plausible but unverified; LIKELY_ERROR = confirmed duplicate or impossible value — all LIKELY_ERROR rows are dropped before training.
- Duplicate `experiment_hash` rows are deduplicated by keeping the row with the highest `metadata_completeness_score`.
- Confidence columns weight each row during training: HIGH=1.0, MEDIUM=0.7, LOW=0.3.
- **Primary generalization metric in the paper is LOMO-CV R²** (leave-one-material-out), not random CV R², because TiO₂ comprises 72% of the dataset.

## Model

| Aspect | Detail |
|---|---|
| Algorithms | XGBoost, LightGBM, Ridge |
| Validation | 5-fold cross-validation & LOMO-CV |
| Target | log₁₊ₓ(HER) — log-transformed to handle skewed distribution |
| Metrics | R² (log and original scale), MAE (µmol g⁻¹ h⁻¹), RMSE |
| Explainability | SHAP TreeExplainer |

## Results

Results will be populated after training. Run `python run_all.py`.

## Citation

```bibtex
@article{pending,
  title   = {Machine Learning-Guided Discovery of High-Performance Photocatalysts
             for Glycerol Photoreforming Hydrogen Evolution},
  author  = {[authors]},
  journal = {[journal]},
  year    = {2025},
  doi     = {pending}
}
```

## Dashboard

`index.html` (deployed on Vercel) reads all of its numbers from a data block
written by `build_dashboard.py`. After re-running the pipeline, refresh it with:

```bash
python build_dashboard.py          # rewrite the data block in index.html
python build_dashboard.py --check  # only report inconsistencies between outputs
```

File: data/processed/df_clean.csv (part 1 of 16)
,host_material,semiconductor_2,semiconductor_3,semiconductor_1_pct,semiconductor_2_pct,co_catalyst,co_catalyst_wt_pct,form,structure,bandgap_eV,full_catalyst,preparation_semiconductor,calcination_temp_semiconductor_C,calcination_time_semiconductor_h,preparation_photocatalyst,calcination_temp_photocatalyst_C,calcination_time_photocatalyst_h,light_type,light_source_type,light_power_W,light_power_reported,wavelength_cutoff_nm,is_xe_lamp,is_hg_lamp,is_led,is_uv,is_visible_light,catalyst_loading_g_L,catalyst_loading_mg,catalyst_loading_reported,reaction_volume_mL,glycerol_concentration_v_pct,glycerol_concentration_std,glycerol_concentration_reported,temperature_C,pH,HER_reported,HER_std_umol_g_h,DOI,source_url,paper_title,journal,year,authors,data_quality_flag,data_quality_note,confidence_HER,confidence_loading,confidence_volume,confidence_light,confidence_wavelength,confidence_pH,confidence_bandgap,metadata_completeness_score,experiment_hash,semi_bandgap_eV,semi_electron_affinity_eV,semi_dielectric,semi_crystal,semi_density,cocat_work_function,cocat_d_band_center,cocat_atomic_radius,cocat_electronegativity,cocat_price,log_HER
8,tio2,g-c3n4,,50.0,10.0,ag,3.0,nanocomposite,anatase,,3wt%ag/tio2/g-c3n4,hydrothermal,,0.0,sol-gel,400.0,3.0,visible,xe lamp,35.0,35 w,420.0,1,0,0,0,1,1.15,149.5,1.15 g/l,130.0,5.0,0.6847,5 vol%,25.0,11.0,1440 μmol g⁻¹ h⁻¹,1440.0,10.1016/j.renene.2020.04.020,https://doi.org/10.1016/j.renene.2020.04.020,solar photocatalytic hydrogen production from glycerol reforming using ternary cu/ths/graphene,conference of the south african advanced materials initiative (proceedings),2020.0,seadira et al.,needs_review,"catalyst loading calc: 1.15 g/l × 130.0 ml = 149.50 mg; glycerol std: (5.0/100×1261)/92.09 = 0.6847 m; warning: conference proceedings, not journal article. cannot cite with doi.; wavelength_cutoff_nm=420nm inferred (xe lamp, visible cutoff); doi resolved via crossref api",high,medium,high,high,medium,high,low,0.625,e074f8b9bd2ddad8,3.2,4.21,86.0,1.0,3.89,4.26,-4.3,144.0,1.93,4.0,7.273092595999522
7,tio2,g-c3n4,,50.0,10.0,ag,3.0,nanocomposite,anatase,,3wt%ag/tio2/g-c3n4,hydrothermal,,0.0,sol-gel,400.0,3.0,visible,xe lamp,35.0,35 w,420.0,1,0,0,0,1,1.15,149.5,1.15 g/l,130.0,5.0,0.6847,5 vol%,25.0,8.0,659.2 μmol g⁻¹ h⁻¹,659.2,10.1016/j.renene.2020.04.020,https://doi.org/10.1016/j.renene.2020.04.020,solar photocatalytic hydrogen production from glycerol reforming using ternary cu/ths/graphene,conference of the south african advanced materials initiative (proceedings),2020.0,seadira et al.,needs_review,"catalyst loading calc: 1.15 g/l × 130.0 ml = 149.50 mg; glycerol std: (5.0/100×1261)/92.09 = 0.6847 m; warning: conference proceedings, not journal article. cannot cite with doi.; wavelength_cutoff_nm=420nm inferred (xe lamp, visible cutoff); doi resolved via crossref api",high,medium,high,high,medium,high,low,0.625,8574b97ce480a4db,3.2,4.21,86.0,1.0,3.89,4.26,-4.3,144.0,1.93,4.0,6.492542819419093
49,tio2,g-c3n4,,50.0,,ag,3.0,nanocomposite,anatase,,3wt%ag/tio2/g-c3n4,hydrothermal,,0.0,sol-gel,400.0,3.0,visible,xe lamp,35.0,35 w,420.0,1,0,0,0,1,1.15,149.5,1.15 g/l,130.0,5.0,0.6847,5 vol%,25.0,11.0,2513.1 μmol g⁻¹ h⁻¹,2513.1,10.1016/j.renene.2020.04.020,https://doi.org/10.1016/j.renene.2020.04.020,solar photocatalytic hydrogen production from glycerol reforming using ternary cu/ths/graphene,conference of the south african advanced materials initiative (proceedings),2020.0,seadira et al.,needs_review,"catalyst loading calc: 1.15 g/l × 130.0 ml = 149.50 mg; glycerol std: (5.0/100×1261)/92.09 = 0.6847 m; warning: conference proceedings, not journal article. cannot cite with doi.; wavelength_cutoff_nm=420nm inferred (xe lamp, visible cutoff); doi resolved via crossref api",high,medium,high,high,medium,high,low,0.625,07fc4407aaa45e80,3.2,4.21,86.0,1.0,3.89,4.26,-4.3,144.0,1.93,4.0,7.8296701656065135
48,tio2,g-c3n4,,50.0,,ag,3.0,nanocomposite,anatase,,3wt%ag/tio2/g-c3n4,hydrothermal,,0.0,sol-gel,400.0,3.0,visible,xe lamp,35.0,35 w,420.0,1,0,0,0,1,1.15,149.5,1.15 g/l,130.0,5.0,0.6847,5 vol%,25.0,8.0,5026.3 μmol g⁻¹ h⁻¹,5026.3,10.1016/j.renene.2020.04.020,https://doi.org/10.1016/j.renene.2020.04.020,solar photocatalytic hydrogen production from glycerol reforming using ternary cu/ths/graphene,conference of the south african advanced materials initiative (proceedings),2020.0,seadira et al.,needs_review,"catalyst loading calc: 1.15 g/l × 130.0 ml = 149.50 mg; glycerol std: (5.0/100×1261)/92.09 = 0.6847 m; warning: conference proceedings, not journal article. cannot cite with doi.; wavelength_cutoff_nm=420nm inferred (xe lamp, visible cutoff); doi resolved via crossref api",high,medium,high,high,medium,high,low,0.625,6effb42f74f7d7bc,3.2,4.21,86.0,1.0,3.89,4.26,-4.3,144.0,1.93,4.0,8.522638339652133
47,tio2,g-c3n4,,50.0,,ag,3.0,nanocomposite,anatase,,3wt%ag/tio2/g-c3n4,hydrothermal,,0.0,sol-gel,400.0,3.0,visible,xe lamp,35.0,35 w,420.0,1,0,0,0,1,1.15,149.5,1.15 g/l,130.0,5.0,0.6847,5 vol%,25.0,7.0,10052.6 μmol g⁻¹ h⁻¹,10052.6,10.1016/j.renene.2020.04.020,https://doi.org/10.1016/j.renene.2020.04.020,solar photocatalytic hydrogen production from glycerol reforming using ternary cu/ths/graphene,conference of the south african advanced materials initiative (proceedings),2020.0,seadira et al.,needs_review,"catalyst loading calc: 1.15 g/l × 130.0 ml = 149.50 mg; glycerol std: (5.0/100×1261)/92.09 = 0.6847 m; warning: conference proceedings, not journal article. cannot cite with doi.; wavelength_cutoff_nm=420nm inferred (xe lamp, visible cutoff); doi resolved via crossref api",high,medium,high,high,medium,high,low,0.625,ee452d1ef89e109e,3.2,4.21,86.0,1.0,3.89,4.26,-4.3,144.0,1.93,4.0,9.215686058300935
46,tio2,g-c3n4,,50.0,,ag,3.0,nanocomposite,anatase,,3wt%ag/tio2/g-c3n4,hydrothermal,,0.0,sol-gel,400.0,3.0,visible,xe lamp,35.0,35 w,420.0,1,0,0,0,1,1.15,149.5,1.15 g/l,130.0,5.0,0.6847,5 vol%,25.0,4.0,1108.3 μmol g⁻¹ h⁻¹,1108.3,10.1016/j.renene.2020.04.020,https://doi.org/10.1016/j.renene.2020.04.020,solar photocatalytic hydrogen production from glycerol reforming using ternary cu/ths/graphene,conference of the south african advanced materials initiative (proceedings),2020.0,seadira et al.,needs_review,"catalyst loading calc: 1.15 g/l × 130.0 ml = 149.50 mg; glycerol std: (5.0/100×1261)/92.09 = 0.6847 m; warning: conference proceedings, not journal article. cannot cite with doi.; wavelength_cutoff_nm=420nm inferred (xe lamp, visible cutoff); doi resolved via crossref api",high,medium,high,high,medium,high,low,0.625,339bff075160642a,3.2,4.21,86.0,1.0,3.89,4.26,-4.3,144.0,1.93,4.0,7.011484464744614
45,tio2,g-c3n4,,50.0,,ag,3.0,nanocomposite,anatase,,3wt%ag/tio2/g-c3n4,hydrothermal,,0.0,sol-gel,400.0,3.0,visible,xe lamp,35.0,35 w,420.0,1,0,0,0,1,1.15,149.5,1.15 g/l,130.0,5.0,0.6847,5 vol%,25.0,2.0,367 μmol g⁻¹ h⁻¹,367.0,10.1016/j.renene.2020.04.020,https://doi.org/10.1016/j.renene.2020.04.020,solar photocatalytic hydrogen production from glycerol reforming using ternary cu/ths/graphene,conference of the south african advanced materials initiative (proceedings),2020.0,seadira et al.,needs_review,"catalyst loading calc: 1.15 g/l × 130.0 ml = 149.50 mg; glycerol std: (5.0/100×1261)/92.09 = 0.6847 m; warning: conference proceedings, not journal article. cannot cite with doi.; wavelength_cutoff_nm=420nm inferred (xe lamp, visible cutoff); doi resolved via crossref api",high,medium,high,high,medium,high,low,0.625,efb04cb3f48bce8d,3.2,4.21,86.0,1.0,3.89,4.26,-4.3,144.0,1.93,4.0,5.908082938168931
495,cds,,,100.0,,pt,,nanoparticle,,,xwt%pt/cds,heat treating,,0.0,photodeposition,,0.0,visible,hg-xe lamp,500.0,500 w,418.0,1,1,0,0,1,1.0,60.0,1 g/l,60.0,70.0,9.5852,70 vol%,25.0,10.0,1196.67 μmol g⁻¹ h⁻¹,1196.67,10.1002/chem.201501595,https://doi.org/10.1002/chem.201501595,zno/zns heterostructured nanorod arrays and their efficient photocatalytic hydrogen evolution,chemistry a european journal,2015.0,bao et al.,needs_review,catalyst loading calc: 1.0 g/l × 60.0 ml = 60.00 mg; glycerol std: (70.0/100×1261)/92.09 = 9.5852 m; doi resolved via crossref api,high,medium,high,high,medium,high,low,0.625,fe90039ab11b9c90,2.42,4.2,8.9,3.0,4.82,5.65,-2.25,139.0,2.28,5.0,7.088133281631071
494,cds,,,100.0,,pt,,nanoparticle,,,xwt%pt/cds,heat treating,,0.0,photodeposition,,0.0,visible,hg-xe lamp,500.0,500 w,418.0,1,1,0,0,1,2.0,120.0,2 g/l,60.0,30.0,4.1079,30 vol%,25.0,10.0,394.29 μmol g⁻¹ h⁻¹,394.29,10.1002/chem.201501595,https://doi.org/10.1002/chem.201501595,zno/zns heterostructured nanorod arrays and their efficient photocatalytic hydrogen evolution,chemistry a european journal,2015.0,bao et al.,needs_review,catalyst loading calc: 2.0 g/l × 60.0 ml = 120.00 mg; glycerol std: (30.0/100×1261)/92.09 = 4.1079 m; doi resolved via crossref api,high,medium,high,high,medium,high,low,0.625,04abeb479c1205ce,2.42,4.2,8.9,3.0,4.82,5.65,-2.25,139.0,2.28,5.0,5.979619672740059
493,cds,,,100.0,,pt,,nanoparticle,,,xwt%pt/cds,heat treating,,0.0,photodeposition,,0.0,visible,hg-xe lamp,500.0,500 w,418.0,1,1,0,0,1,2.0,120.0,2 g/l,60.0,30.0,4.1079,30 vol%,25.0,10.0,1418.33 μmol g⁻¹ h⁻¹,1418.33,10.1002/chem.201501595,https://doi.org/10.1002/chem.201501595,zno/zns heterostructured nanorod arrays and their efficient photocatalytic hydrogen evolution,chemistry a european journal,2015.0,bao et al.,needs_review,catalyst loading calc: 2.0 g/l × 60.0 ml = 120.00 mg; glycerol std: (30.0/100×1261)/92.09 = 4.1079 m; doi resolved via crossref api,high,medium,high,high,medium,high,low,0.625,469705356cc26ab5,2.42,4.2,8.9,3.0,4.82,5.65,-2.25,139.0,2.28,5.0,7.257940208262125
492,cds,,,100.0,,pt,,nanoparticle,,,xwt%pt/cds,heat treating,,0.0,photodeposition,,0.0,visible,hg-xe lamp,500.0,500 w,418.0,1,1,0,0,1,1.0,60.0,1 g/l,60.0,30.0,4.1079,30 vol%,25.0,10.0,1124.29 μmol g⁻¹ h⁻¹,1124.29,10.1002/chem.201501595,https://doi.org/10.1002/chem.201501595,zno/zns heterostructured nanorod arrays and their efficient photocatalytic hydrogen evolution,chemistry a european journal,2015.0,bao et al.,needs_review,catalyst loading calc: 1.0 g/l × 60.0 ml = 60.00 mg; glycerol std: (30.0/100×1261)/92.09 = 4.1079 m; doi resolved via crossref api,high,medium,high,high,medium,high,low,0.625,d2ee2a8e6dc43035,2.42,4.2,8.9,3.0,4.82,5.65,-2.25,139.0,2.28,5.0,7.025796059197315
491,cds,,,100.0,,pt,,nanoparticle,,,xwt%pt/cds,heat treating,,0.0,photodeposition,,0.0,visible,hg-xe lamp,500.0,500 w,418.0,1,1,0,0,1,1.0,60.0,1 g/l,60.0,30.0,4.1079,30 vol%,25.0,10.0,786.67 μmol g⁻¹ h⁻¹,786.67,10.1002/chem.201501595,https://doi.org/10.1002/chem.201501595,zno/zns heterostructured nanorod arrays and their efficient photocatalytic hydrogen evolution,chemistry a european journal,2015.0,bao et al.,needs_review,catalyst loading calc: 1.0 g/l × 60.0 ml = 60.00 mg; glycerol std: (30.0/100×1261)/92.09 = 4.1079 m; doi resolved via crossref api,high,medium,high,high,medium,high,low,0.625,717e1becbd25c91f,2.42,4.2,8.9,3.0,4.82,5.65,-2.25,139.0,2.28,5.0,6.669079220418435
490,cds,,,100.0,,pt,,nanoparticle,,,xwt%pt/cds,heat treating,,0.0,photodeposition,,0.0,visible,hg-xe lamp,500.0,500 w,418.0,1,1,0,0,1,2.0,120.0,2 g/l,60.0,70.0,9.5852,70 vol%,25.0,4.0,1301.43 μmol g⁻¹ h⁻¹,1301.43,10.1002/chem.201501595,https://doi.org/10.1002/chem.201501595,zno/zns heterostructured nanorod arrays and their efficient photocatalytic hydrogen evolution,chemistry a european journal,2015.0,bao et al.,needs_review,catalyst loading calc: 2.0 g/l × 60.0 ml = 120.00 mg; glycerol std: (70.0/100×1261)/92.09 = 9.5852 m; doi resolved via crossref api,high,medium,high,high,medium,high,low,0.625,1f1742a965d29e3e,2.42,4.2,8.9,3.0,4.82,5.65,-2.25,139.0,2.28,5.0,7.171987029381023
489,cds,,,100.0,,pt,,nanoparticle,,,xwt%pt/cds,heat treating,,0.0,photodeposition,,0.0,visible,hg-xe lamp,500.0,500 w,418.0,1,1,0,0,1,2.0,120.0,2 g/l,60.0,70.0,9.5852,70 vol%,25.0,4.0,8023.33 μmol g⁻¹ h⁻¹,8023.33,10.1002/chem.201501595,https://doi.org/10.1002/chem.201501595,zno/zns heterostructured nanorod arrays and their efficient photocatalytic hydrogen evolution,chemistry a european journal,2015.0,bao et al.,needs_review,catalyst loading calc: 2.0 g/l × 60.0 ml = 120.00 mg; glycerol std: (70.0/100×1261)/92.09 = 9.5852 m; doi resolved via crossref api,high,medium,high,high,medium,high,low,0.625,46ef959a9322ad88,2.42,4.2,8.9,3.0,4.82,5.65,-2.25,139.0,2.28,5.0,8.990233455416234
488,cds,,,100.0,,pt,,nanoparticle,,,xwt%pt/cds,heat treating,,0.0,photodeposition,,0.0,visible,hg-xe lamp,500.0,500 w,418.0,1,1,0,0,1,1.0,60.0,1 g/l,60.0,70.0,9.5852,70 vol%,25.0,4.0,5261.43 μmol g⁻¹ h⁻¹,5261.43,10.1002/chem.201501595,https://doi.org/10.1002/chem.201501595,zno/zns heterostructured nanorod arrays and their efficient photocatalytic hydrogen evolution,chemistry a european journal,2015.0,bao et al.,needs_review,catalyst loading calc: 1.0 g/l × 60.0 ml = 60.00 mg; glycerol std: (70.0/100×1261)/92.09 = 9.5852 m; doi resolved via crossref api,high,medium,high,high,medium,high,low,0.625,51ec4ee4248fcdca,2.42,4.2,8.9,3.0,4.82,5.65,-2.25,139.0,2.28,5.0,8.56834817623946
487,cds,,,100.0,,pt,,nanoparticle,,,xwt%pt/cds,heat treating,,0.0,photodeposition,,0.0,visible,hg-xe lamp,500.0,500 w,418.0,1,1,0,0,1,1.0,60.0,1 g/l,60.0,70.0,9.5852,70 vol%,25.0,4.0,6406.67 μmol g⁻¹ h⁻¹,6406.67,10.1002/chem.201501595,https://doi.org/10.1002/chem.201501595,zno/zns heterostructured nanorod arrays and their efficient photocatalytic hydrogen evolution,chemistry a european journal,2015.0,bao et al.,needs_review,catalyst loading calc: 1.0 g/l × 60.0 ml = 60.00 mg; glycerol std: (70.0/100×1261)/92.09 = 9.5852 m; doi resolved via crossref api,high,medium,high,high,medium,high,low,0.625,f854534cc068d7ad,2.42,4.2,8.9,3.0,4.82,5.65,-2.25,139.0,2.28,5.0,8.76525098929478
478,tio2,rgo,,97.0,,pt,3.8,nanoparticle,anatase-rutile,2.52,3.8wt%pt/tio2/rgo,hydrothermal,,0.0,photodeposition,,0.0,uv,hg lamp,450.0,450 w,,0,1,0,1,0,1.0,300.0,1 g/l,300.0,1.0,0.1369,1 vol%,30.0,7.0,7895.7 μmol g⁻¹ h⁻¹,7895.7,10.1166/jnn.2018.14653,https://doi.org/10.1166/jnn.2018.14653,effects of different sacrificial agents and hydrogen production from wastewater by pt-graphene/tio2,journal of nanoscience and nanotechnology,2018.0,nguyen et al.,needs_review,catalyst loading calc: 1.0 g/l × 300.0 ml = 300.00 mg; glycerol std: (1.0/100×1261)/92.09 = 0.1369 m; doi resolved via crossref api,high,medium,high,high,low,high,high,0.625,a6f93653a0fcb0b8,3.2,4.21,86.0,1.0,3.89,5.65,-2.25,139.0,2.28,5.0,8.974200229666188
476,tio2,rgo,,97.0,,pt,3.8,nanoparticle,anatase-rutile,2.52,3.8wt%pt/tio2/rgo,hydrothermal,,0.0,photodeposition,,0.0,uv,hg lamp,450.0,450 w,,0,1,0,1,0,0.25,75.0,0.25 g/l,300.0,1.0,0.1369,1 vol%,30.0,7.0,9985.8 μmol g⁻¹ h⁻¹,9985.8,10.1166/jnn.2018.14653,https://doi.org/10.1166/jnn.2018.14653,effects of different sacrificial agents and hydrogen production from wastewater by pt-graphene/tio2,journal of nanoscience and nanotechnology,2018.0,nguyen et al.,needs_review,catalyst loading calc: 0.25 g/l × 300.0 ml = 75.00 mg; glycerol std: (1.0/100×1261)/92.09 = 0.1369 m; doi resolved via crossref api,high,medium,high,high,low,high,high,0.625,f5b3bb608d0840f9,3.2,4.21,86.0,1.0,3.89,5.65,-2.25,139.0,2.28,5.0,9.209019500008766
475,tio2,rgo,,97.0,,pt,3.8,nanoparticle,anatase-rutile,2.52,3.8wt%pt/tio2/rgo,hydrothermal,,0.0,photodeposition,,0.0,uv,hg lamp,450.0,450 w,,0,1,0,1,0,0.5,150.0,0.5 g/l,300.0,1.0,0.1369,1 vol%,30.0,11.0,9687.2 μmol g⁻¹ h⁻¹,9687.2,10.1166/jnn.2018.14653,https://doi.org/10.1166/jnn.2018.14653,effects of different sacrificial agents and hydrogen production from wastewater by pt-graphene/tio2,journal of nanoscience and nanotechnology,2018.0,nguyen et al.,needs_review,catalyst loading calc: 0.5 g/l × 300.0 ml = 150.00 mg; glycerol std: (1.0/100×1261)/92.09 = 0.1369 m; doi resolved via crossref api,high,medium,high,high,low,high,high,0.625,40edb3c87dfdb857,3.2,4.21,86.0,1.0,3.89,5.65,-2.25,139.0,2.28,5.0,9.178663929115631
473,tio2,rgo,,97.0,,pt,3.8,nanoparticle,anatase-rutile,2.52,3.8wt%pt/tio2/rgo,hydrothermal,,0.0,photodeposition,,0.0,uv,hg lamp,450.0,450 w,,0,1,0,1,0,0.5,150.0,0.5 g/l,300.0,1.0,0.1369,1 vol%,30.0,5.0,10815 μmol g⁻¹ h⁻¹,10815.0,10.1166/jnn.2018.14653,https://doi.org/10.1166/jnn.2018.14653,effects of different sacrificial agents and hydrogen production from wastewater by pt-graphene/tio2,journal of nanoscience and nanotechnology,2018.0,nguyen et al.,needs_review,catalyst loading calc: 0.5 g/l × 300.0 ml = 150.00 mg; glycerol std: (1.0/100×1261)/92.09 = 0.1369 m; doi resolved via crossref api,high,medium,high,high,low,high,high,0.625,4c912044b744c0b3,3.2,4.21,86.0,1.0,3.89,5.65,-2.25,139.0,2.28,5.0,9.288781798282745
471,tio2,rgo,,97.0,,pt,3.8,nanoparticle,anatase-rutile,2.52,3.8wt%pt/tio2/rgo,hydrothermal,,0.0,photodeposition,,0.0,uv,hg lamp,450.0,450 w,,0,1,0,1,0,0.5,150.0,0.5 g/l,300.0,5.0,0.6847,5 vol%,30.0,7.0,6037.9 μmol g⁻¹ h⁻¹,6037.9,10.1166/jnn.2018.14653,https://doi.org/10.1166/jnn.2018.14653,effects of different sacrificial agents and hydrogen production from wastewater by pt-graphene/tio2,journal of nanoscience and nanotechnology,2018.0,nguyen et al.,needs_review,catalyst loading calc: 0.5 g/l × 300.0 ml = 150.00 mg; glycerol std: (5.0/100×1261)/92.09 = 0.6847 m; doi resolved via crossref api,high,medium,high,high,low,high,high,0.625,9cebd2f082049c22,3.2,4.21,86.0,1.0,3.89,5.65,-2.25,139.0,2.28,5.0,8.705977155137846
469,tio2,rgo,,97.0,,pt,3.8,nanoparticle,anatase-rutile,2.52,3.8wt%pt/tio2/rgo,hydrothermal,,0.0,photodeposition,,0.0,uv,hg lamp,450.0,450 w,,0,1,0,1,0,0.5,150.0,0.5 g/l,300.0,0.5,0.0685,0.5 vol%,30.0,7.0,9753.6 μmol g⁻¹ h⁻¹,9753.6,10.1166/jnn.2018.14653,https://doi.org/10.1166/jnn.2018.14653,effects of different sacrificial agents and hydrogen production from wastewater by pt-graphene/tio2,journal of nanoscience and nanotechnology,2018.0,nguyen et al.,needs_review,catalyst loading calc: 0.5 g/l × 300.0 ml = 150.00 mg; glycerol std: (0.5/100×1261)/92.09 = 0.0685 m; doi resolved via crossref api,high,medium,high,high,low,high,high,0.625,c16d5be2fce1b716,3.2,4.21,86.0,1.0,3.89,5.65,-2.25,139.0,2.28,5.0,9.185494247603481
468,tio2,rgo,,97.0,,pt,3.8,nanoparticle,anatase-rutile,2.52,3.8wt%pt/tio2/rgo,hydrothermal,,0.0,photodeposition,,0.0,uv,hg lamp,450.0,450 w,,0,1,0,1,0,0.25,75.0,0.25 g/l,300.0,20.0,2.7386,20 vol%,40.0,7.0,68649 μmol g⁻¹ h⁻¹,68649.0,10.1166/jnn.2018.14653,https://doi.org/10.1166/jnn.2018.14653,effects of different sacrificial agents and hydrogen production from wastewater by pt-graphene/tio2,journal of nanoscience and nanotechnology,2018.0,nguyen et al.,needs_review,catalyst loading calc: 0.25 g/l × 300.0 ml = 75.00 mg; glycerol std: (20.0/100×1261)/92.09 = 2.7386 m; doi resolved via crossref api,high,medium,high,high,low,high,high,0.625,dd8c4468e9583c84,3.2,4.21,86.0,1.0,3.89,5.65,-2.25,139.0,2.28,5.0,11.136776411196116
465,tio2,rgo,,97.0,,pt,2.5,nanoparticle,anatase-rutile,2.52,2.5wt%pt/tio2/rgo,hydrothermal,,0.0,photodeposition,,0.0,uv,hg lamp,450.0,450 w,,0,1,0,1,0,0.25,75.0,0.25 g/l,300.0,20.0,2.7386,20 vol%,30.0,7.0,61622 μmol g⁻¹ h⁻¹,61622.0,10.1166/jnn.2018.14653,https://doi.org/10.1166/jnn.2018.14653,effects of different sacrificial agents and hydrogen production from wastewater by pt-graphene/tio2,journal of nanoscience and nanotechnology,2018.0,nguyen et al.,needs_review,catalyst loading calc: 0.25 g/l × 300.0 ml = 75.00 mg; glycerol std: (20.0/100×1261)/92.09 = 2.7386 m; doi resolved via crossref api,high,medium,high,high,low,high,high,0.625,695bfe7cfe00dc79,3.2,4.21,86.0,1.0,3.89,5.65,-2.25,139.0,2.28,5.0,11.028790456457282
499,cds,,,100.0,,pt,,nanoparticle,,,xwt%pt/cds,heat treating,,0.0,photodeposition,,0.0,visible,hg-xe lamp,500.0,500 w,418.0,1,1,0,0,1,1.5,90.0,1.5 g/l,60.0,50.0,6.8466,50 vol%,25.0,7.0,2.67 μmol g⁻¹ h⁻¹,2.67,10.1002/chem.201501595,https://doi.org/10.1002/chem.201501595,zno/zns heterostructured nanorod arrays and their efficient photocatalytic hydrogen evolution,chemistry a european journal,2015.0,bao et al.,needs_review,catalyst loading calc: 1.5 g/l × 60.0 ml = 90.00 mg; glycerol std: (50.0/100×1261)/92.09 = 6.8466 m; doi resolved via crossref api,high,medium,high,high,medium,high,low,0.625,b8b09cd253ce5266,2.42,4.2,8.9,3.0,4.82,5.65,-2.25,139.0,2.28,5.0,1.3001916620664788
498,cds,,,100.0,,pt,,nanoparticle,,,xwt%pt/cds,heat treating,,0.0,photodeposition,,0.0,visible,hg-xe lamp,500.0,500 w,418.0,1,1,0,0,1,2.0,120.0,2 g/l,60.0,70.0,9.5852,70 vol%,25.0,10.0,0.71 μmol g⁻¹ h⁻¹,0.71,10.1002/chem.201501595,https://doi.org/10.1002/chem.201501595,zno/zns heterostructured nanorod arrays and their efficient photocatalytic hydrogen evolution,chemistry a european journal,2015.0,bao et al.,needs_review,catalyst loading calc: 2.0 g/l × 60.0 ml = 120.00 mg; glycerol std: (70.0/100×1261)/92.09 = 9.5852 m; doi resolved via crossref api,high,medium,high,high,medium,high,low,0.625,e07aaa29cfb9eeba,2.42,4.2,8.9,3.0,4.82,5.65,-2.25,139.0,2.28,5.0,0.5364933705145685
497,cds,,,100.0,,pt,,nanoparticle,,,xwt%pt/cds,heat treating,,0.0,photodeposition,,0.0,visible,hg-xe lamp,500.0,500 w,418.0,1,1,0,0,1,2.0,120.0,2 g/l,60.0,70.0,9.5852,70 vol%,25.0,10.0,1435 μmol g⁻¹ h⁻¹,1435.0,10.1002/chem.201501595,https://doi.org/10.1002/chem.201501595,zno/zns heterostructured nanorod arrays and their efficient photocatalytic hydrogen evolution,chemistry a european journal,2015.0,bao et al.,needs_review,catalyst loading calc: 2.0 g/l × 60.0 ml = 120.00 mg; glycerol std: (70.0/100×1261)/92.09 = 9.5852 m; doi resolved via crossref api,high,medium,high,high,medium,high,low,0.625,3911fb226264456a,2.42,4.2,8.9,3.0,4.82,5.65,-2.25,139.0,2.28,5.0,7.269616749608169
822,zno,,,100.0,,,,nanorod,,3.19,zno,precipitation,600.0,2.0,precipitation,600.0,2.0,visible,led,10.0,10 w,,0,0,1,0,1,1.5,52.5,1.5 g/l,35.0,5.0,0.6847,5 vol%,25.0,6.0,613.14 μmol g⁻¹ h⁻¹,613.14,10.1016/j.ijhydene.2020.02.065,https://doi.org/10.1016/j.ijhydene.2020.02.065,exploring the photocatalytic hydrogen production potential of titania doped with alumina derived from foil waste,international journal of hydrogen energy,2020.0,osman et al.,needs_review,catalyst loading calc: 1.5 g/l × 35.0 ml = 52.50 mg; glycerol std: (5.0/100×1261)/92.09 = 0.6847 m; co_catalyst set to 'none': bare semiconductor; doi resolved via crossref api,high,medium,high,high,low,high,high,0.625,a362d75585ad0d0c,3.37,4.35,8.5,3.0,5.61,0.0,0.0,0.0,0.0,0.0,6.420222915185438
69,tio2,,,100.0,,au,3.0,nanoparticle,anatase,3.05,3wt%au/tio2,,,0.0,precipitation,400.0,2.0,uv,hg lamp,125.0,125 w,,0,1,0,1,0,1.0,85.0,1 g/l,85.0,10.0,1.3693,10 vol%,25.0,6.8,23280 μmol g⁻¹ h⁻¹,23280.0,needs_verification (10.1016/j.cattod.2017.mm.xxx),,"a comparative study of hydrogen photocatalytic production from glycerol and propan-2-ol on m/tio2 systems (m=au, pt, pd)",catalysis today,2017.0,lópez-tenllado et al.,needs_review,catalyst loading calc: 1.0 g/l × 85.0 ml = 85.00 mg; glycerol std: (10.0/100×1261)/92.09 = 1.3693 m,high,medium,high,high,low,high,high,0.625,a85f046916b4808a,3.2,4.21,86.0,1.0,3.89,5.1,-3.56,144.0,2.54,5.0,10.05539285624928
68,tio2,,,100.0,,au,1.5,nanoparticle,anatase,3.05,1.5wt%au/tio2,,,0.0,precipitation,400.0,2.0,uv,hg lamp,125.0,125 w,,0,1,0,1,0,1.0,85.0,1 g/l,85.0,10.0,1.3693,10 vol%,25.0,6.8,19381 μmol g⁻¹ h⁻¹,19381.0,needs_verification (10.1016/j.cattod.2017.mm.xxx),,"a comparative study of hydrogen photocatalytic production from glycerol and propan-2-ol on m/tio2 systems (m=au, pt, pd)",catalysis today,2017.0,lópez-tenllado et al.,needs_review,catalyst loading calc: 1.0 g/l × 85.0 ml = 85.00 mg; glycerol std: (10.0/100×1261)/92.09 = 1.3693 m,high,medium,high,high,low,high,high,0.625,ad93374861f4a211,3.2,4.21,86.0,1.0,3.89,5.1,-3.56,144.0,2.54,5.0,9.872100079294496
67,tio2,,,100.0,,au,0.5,nanoparticle,anatase,3.02,0.5wt%au/tio2,,,0.0,precipitation,400.0,2.0,uv,hg lamp,125.0,125 w,,0,1,0,1,0,1.0,85.0,1 g/l,85.0,10.0,1.3693,10 vol%,25.0,6.8,16170 μmol g⁻¹ h⁻¹,16170.0,needs_verification (10.1016/j.cattod.2017.mm.xxx),,"a comparative study of hydrogen photocatalytic production from glycerol and propan-2-ol on m/tio2 systems (m=au, pt, pd)",catalysis today,2017.0,lópez-tenllado et al.,needs_review,catalyst loading calc: 1.0 g/l × 85.0 ml = 85.00 mg; glycerol std: (10.0/100×1261)/92.09 = 1.3693 m,high,medium,high,high,low,high,high,0.625,7a40fef31c78e317,3.2,4.21,86.0,1.0,3.89,5.1,-3.56,144.0,2.54,5.0,9.690974793577944
454,tio2,rgo,,97.0,,pt,3.8,nanoparticle,anatase-rutile,2.52,3.8wt%pt/tio2/rgo,hydrothermal,,0.0,photodeposition,,0.0,uv,hg lamp,450.0,450 w,,0,1,0,1,0,0.5,150.0,0.5 g/l,300.0,20.0,2.7386,20 vol%,30.0,11.0,49009 μmol g⁻¹ h⁻¹,49009.0,10.1166/jnn.2018.14653,https://doi.org/10.1166/jnn.2018.14653,effects of different sacrificial agents and hydrogen production from wastewater by pt-graphene/tio2,journal of nanoscience and nanotechnology,2018.0,nguyen et al.,needs_review,catalyst loading calc: 0.5 g/l × 300.0 ml = 150.00 mg; glycerol std: (20.0/100×1261)/92.09 = 2.7386 m; doi resolved via crossref api,high,medium,high,high,low,high,high,0.625,679a31f89f3b65dc,3.2,4.21,86.0,1.0,3.89,5.65,-2.25,139.0,2.28,5.0,10.799779637903594
451,tio2,rgo,,97.0,,pt,3.8,nanoparticle,anatase-rutile,2.52,3.8wt%pt/tio2/rgo,hydrothermal,,0.0,photodeposition,,0.0,uv,hg lamp,450.0,450 w,,0,1,0,1,0,0.5,150.0,0.5 g/l,300.0,5.0,0.6847,5 vol%,30.0,5.0,22162 μmol g⁻¹ h⁻¹,22162.0,10.1166/jnn.2018.14653,https://doi.org/10.1166/jnn.2018.14653,effects of different sacrificial agents and hydrogen production from wastewater by pt-graphene/tio2,journal of nanoscience and nanotechnology,2018.0,nguyen et al.,needs_review,catalyst loading calc: 0.5 g/l × 300.0 ml = 150.00 mg; glycerol std: (5.0/100×1261)/92.09 = 0.6847 m; doi resolved via crossref api,high,medium,high,high,low,high,high,0.625,5ef57335e0302da3,3.2,4.21,86.0,1.0,3.89,5.65,-2.25,139.0,2.28,5.0,10.006179510759674
450,tio2,rgo,,97.0,,pt,3.8,nanoparticle,anatase-rutile,2.52,3.8wt%pt/tio2/rgo,hydrothermal,,0.0,photodeposition,,0.0,uv,hg lamp,450.0,450 w,,0,1,0,1,0,0.5,150.0,0.5 g/l,300.0,80.0,10.9545,80 vol%,30.0,5.0,43784 μmol g⁻¹ h⁻¹,43784.0,10.1166/jnn.2018.14653,https://doi.org/10.1166/jnn.2018.14653,effects of different sacrificial agents and hydrogen production from wastewater by pt-graphene/tio2,journal of nanoscience and nanotechnology,2018.0,nguyen et al.,needs_review,catalyst loading calc: 0.5 g/l × 300.0 ml = 150.00 mg; glycerol std: (80.0/100×1261)/92.09 = 10.9545 m; doi resolved via crossref api,high,medium,high,high,low,high,high,0.625,4650123008e36971,3.2,4.21,86.0,1.0,3.89,5.65,-2.25,139.0,2.28,5.0,10.687046571956325
448,tio2,rgo,,97.0,,pt,3.8,nanoparticle,anatase-rutile,2.52,3.8wt%pt/tio2/rgo,hydrothermal,,0.0,photodeposition,,0.0,uv,hg lamp,450.0,450 w,,0,1,0,1,0,0.5,150.0,0.5 g/l,300.0,20.0,2.7386,20 vol%,30.0,5.0,45045 μmol g⁻¹ h⁻¹,45045.0,10.1166/jnn.2018.14653,https://doi.org/10.1166/jnn.2018.14653,effects of different sacrificial agents and hydrogen production from wastewater by pt-graphene/tio2,journal of nanoscience and nanotechnology,2018.0,nguyen et al.,needs_review,catalyst loading calc: 0.5 g/l × 300.0 ml = 150.00 mg; glycerol std: (20.0/100×1261)/92.09 = 2.7386 m; doi resolved via crossref api,high,medium,high,high,low,high,high,0.625,1a92d088d7984c80,3.2,4.21,86.0,1.0,3.89,5.65,-2.25,139.0,2.28,5.0,10.715439468861323
486,cds,,,100.0,,pt,,nanoparticle,,,xwt%pt/cds,heat treating,,0.0,photodeposition,,0.0,visible,hg-xe lamp,500.0,500 w,418.0,1,1,0,0,1,2.0,120.0,2 g/l,60.0,30.0,4.1079,30 vol%,25.0,4.0,657.86 μmol g⁻¹ h⁻¹,657.86,10.1002/chem.201501595,https://doi.org/10.1002/chem.201501595,zno/zns heterostructured nanorod arrays and their efficient photocatalytic hydrogen evolution,chemistry a european journal,2015.0,bao et al.,needs_review,catalyst loading calc: 2.0 g/l × 60.0 ml = 120.00 mg; glycerol std: (30.0/100×1261)/92.09 = 4.1079 m; doi resolved via crossref api,high,medium,high,high,medium,high,low,0.625,6a70f02dcb7f5215,2.42,4.2,8.9,3.0,4.82,5.65,-2.25,139.0,2.28,5.0,6.490511068837677
485,cds,,,100.0,,pt,,nanoparticle,,,xwt%pt/cds,heat treating,,0.0,photodeposition,,0.0,visible,hg-xe lamp,500.0,500 w,418.0,1,1,0,0,1,2.0,120.0,2 g/l,60.0,30.0,4.1079,30 vol%,25.0,4.0,940 μmol g⁻¹ h⁻¹,940.0,10.1002/chem.201501595,https://doi.org/10.1002/chem.201501595,zno/zns heterostructured nanorod arrays and their efficient photocatalytic hydrogen evolution,chemistry a european journal,2015.0,bao et al.,needs_review,catalyst loading calc: 2.0 g/l × 60.0 ml = 120.00 mg; glycerol std: (30.0/100×1261)/92.09 = 4.1079 m; doi resolved via crossref api,high,medium,high,high,medium,high,low,0.625,728776597faaa580,2.42,4.2,8.9,3.0,4.82,5.65,-2.25,139.0,2.28,5.0,6.846943139585379
484,cds,,,100.0,,pt,,nanoparticle,,,xwt%pt/cds,heat treating,,0.0,photodeposition,,0.0,visible,hg-xe lamp,500.0,500 w,418.0,1,1,0,0,1,1.0,60.0,1 g/l,60.0,30.0,4.1079,30 vol%,25.0,4.0,415.71 μmol g⁻¹ h⁻¹,415.71,10.1002/chem.201501595,https://doi.org/10.1002/chem.201501595,zno/zns heterostructured nanorod arrays and their efficient photocatalytic hydrogen evolution,chemistry a european journal,2015.0,bao et al.,needs_review,catalyst loading calc: 1.0 g/l × 60.0 ml = 60.00 mg; glycerol std: (30.0/100×1261)/92.09 = 4.1079 m; doi resolved via crossref api,high,medium,high,high,medium,high,low,0.625,efcd6238d8854097,2.42,4.2,8.9,3.0,4.82,5.65,-2.25,139.0,2.28,5.0,6.032390536220612
483,cds,,,100.0,,pt,,nanoparticle,,,xwt%pt/cds,heat treating,,0.0,photodeposition,,0.0,visible,hg-xe lamp,500.0,500 w,418.0,1,1,0,0,1,1.0,60.0,1 g/l,60.0,30.0,4.1079,30 vol%,25.0,4.0,3950 μmol g⁻¹ h⁻¹,3950.0,10.1002/chem.201501595,https://doi.org/10.1002/chem.201501595,zno/zns heterostructured nanorod arrays and their efficient photocatalytic hydrogen evolution,chemistry a european journal,2015.0,bao et al.,needs_review,catalyst loading calc: 1.0 g/l × 60.0 ml = 60.00 mg; glycerol std: (30.0/100×1261)/92.09 = 4.1079 m; doi resolved via crossref api,high,medium,high,high,medium,high,low,0.625,b70418ea08e32c31,2.42,4.2,8.9,3.0,4.82,5.65,-2.25,139.0,2.28,5.0,8.281723990411392
464,tio2,rgo,,97.0,,pt,1.5,nanoparticle,anatase-rutile,2.52,1.5wt%pt/tio2/rgo,hydrothermal,,0.0,photodeposition,,0.0,uv,hg lamp,450.0,450 w,,0,1,0,1,0,0.25,75.0,0.25 g/l,300.0,20.0,2.7386,20 vol%,30.0,7.0,45405 μmol g⁻¹ h⁻¹,45405.0,10.1166/jnn.2018.14653,https://doi.org/10.1166/jnn.2018.14653,effects of different sacrificial agents and hydrogen production from wastewater by pt-graphene/tio2,journal of nanoscience and nanotechnology,2018.0,nguyen et al.,needs_review,catalyst loading calc: 0.25 g/l × 300.0 ml = 75.00 mg; glycerol std: (20.0/100×1261)/92.09 = 2.7386 m; doi resolved via crossref api,high,medium,high,high,low,high,high,0.625,803312257b5bf01b,3.2,4.21,86.0,1.0,3.89,5.65,-2.25,139.0,2.28,5.0,10.723399533887571
463,tio2,rgo,,95.0,,pt,3.8,nanoparticle,anatase-rutile,2.98,3.8wt%pt/tio2/rgo,hydrothermal,,0.0,photodeposition,,0.0,uv,hg lamp,450.0,450 w,,0,1,0,1,0,0.25,75.0,0.25 g/l,300.0,20.0,2.7386,20 vol%,30.0,7.0,46486 μmol g⁻¹ h⁻¹,46486.0,10.1166/jnn.2018.14653,https://doi.org/10.1166/jnn.2018.14653,effects of different sacrificial agents and hydrogen production from wastewater by pt-graphene/tio2,journal of nanoscience and nanotechnology,2018.0,nguyen et al.,needs_review,catalyst loading calc: 0.25 g/l × 300.0 ml = 75.00 mg; glycerol std: (20.0/100×1261)/92.09 = 2.7386 m; doi resolved via crossref api,high,medium,high,high,low,high,high,0.625,494c3212e048e581,3.2,4.21,86.0,1.0,3.89,5.65,-2.25,139.0,2.28,5.0,10.746927982596027
461,tio2,rgo,,98.0,,pt,3.8,nanoparticle,anatase-rutile,2.89,3.8wt%pt/tio2/rgo,hydrothermal,,0.0,photodeposition,,0.0,uv,hg lamp,450.0,450 w,,0,1,0,1,0,0.25,75.0,0.25 g/l,300.0,20.0,2.7386,20 vol%,30.0,7.0,64505 μmol g⁻¹ h⁻¹,64505.0,10.1166/jnn.2018.14653,https://doi.org/10.1166/jnn.2018.14653,effects of different sacrificial agents and hydrogen production from wastewater by pt-graphene/tio2,journal of nanoscience and nanotechnology,2018.0,nguyen et al.,needs_review,catalyst loading calc: 0.25 g/l × 300.0 ml = 75.00 mg; glycerol std: (20.0/100×1261)/92.09 = 2.7386 m; doi resolved via crossref api,high,medium,high,high,low,high,high,0.625,ff5e551b49eff77c,3.2,4.21,86.0,1.0,3.89,5.65,-2.25,139.0,2.28,5.0,11.074513521713284
460,tio2,rgo,,99.0,,pt,3.8,nanoparticle,anatase-rutile,2.98,3.8wt%pt/tio2/rgo,hydrothermal,,0.0,photodeposition,,0.0,uv,hg lamp,450.0,450 w,,0,1,0,1,0,0.25,75.0,0.25 g/l,300.0,20.0,2.7386,20 vol%,30.0,7.0,41622 μmol g⁻¹ h⁻¹,41622.0,10.1166/jnn.2018.14653,https://doi.org/10.1166/jnn.2018.14653,effects of different sacrificial agents and hydrogen production from wastewater by pt-graphene/tio2,journal of nanoscience and nanotechnology,2018.0,nguyen et al.,needs_review,catalyst loading calc: 0.25 g/l × 300.0 ml = 75.00 mg; glycerol std: (20.0/100×1261)/92.09 = 2.7386 m; doi resolved via crossref api,high,medium,high,high,low,high,high,0.625,60edbb84fb6c12d4,3.2,4.21,86.0,1.0,3.89,5.65,-2.25,139.0,2.28,5.0,10.636408178080352
459,tio2,rgo,,97.0,,pt,3.8,nanoparticle,anatase-rutile,2.52,3.8wt%pt/tio2/rgo,hydrothermal,,0.0,photodeposition,,0.0,uv,hg lamp,450.0,450 w,,0,1,0,1,0,1.0,300.0,1 g/l,300.0,20.0,2.7386,20 vol%,30.0,7.0,46306 μmol g⁻¹ h⁻¹,46306.0,10.1166/jnn.2018.14653,https://doi.org/10.1166/jnn.2018.14653,effects of different sacrificial agents and hydrogen production from wastewater by pt-graphene/tio2,journal of nanoscience and nanotechnology,2018.0,nguyen et al.,needs_review,catalyst loading calc: 1.0 g/l × 300.0 ml = 300.00 mg; glycerol std: (20.0/100×1261)/92.09 = 2.7386 m; doi resolved via crossref api,high,medium,high,high,low,high,high,0.625,9527b04c090124b5,3.2,4.21,86.0,1.0,3.89,5.65,-2.25,139.0,2.28,5.0,10.743048416551554
458,tio2,rgo,,97.0,,pt,3.8,nanoparticle,anatase-rutile,2.52,3.8wt%pt/tio2/rgo,hydrothermal,,0.0,photodeposition,,0.0,uv,hg lamp,450.0,450 w,,0,1,0,1,0,0.75,225.0,0.75 g/l,300.0,20.0,2.7386,20 vol%,30.0,7.0,48288 μmol g⁻¹ h⁻¹,48288.0,10.1166/jnn.2018.14653,https://doi.org/10.1166/jnn.2018.14653,effects of different sacrificial agents and hydrogen production from wastewater by pt-graphene/tio2,journal of nanoscience and nanotechnology,2018.0,nguyen et al.,needs_review,catalyst loading calc: 0.75 g/l × 300.0 ml = 225.00 mg; glycerol std: (20.0/100×1261)/92.09 = 2.7386 m; doi resolved via crossref api,high,medium,high,high,low,high,high,0.625,d1ab042191563ecc,3.2,4.21,86.0,1.0,3.89,5.65,-2.25,139.0,2.28,5.0,10.784959070432006
455,tio2,rgo,,97.0,,pt,3.8,nanoparticle,anatase-rutile,2.52,3.8wt%pt/tio2/rgo,hydrothermal,,0.0,photodeposition,,0.0,uv,hg lamp,450.0,450 w,,0,1,0,1,0,0.1,30.0,0.1 g/l,300.0,20.0,2.7386,20 vol%,30.0,7.0,63964 μmol g⁻¹ h⁻¹,63964.0,10.1166/jnn.2018.14653,https://doi.org/10.1166/jnn.2018.14653,effects of different sacrificial agents and hydrogen production from wastewater by pt-graphene/tio2,journal of nanoscience and nanotechnology,2018.0,nguyen et al.,needs_review,catalyst loading calc: 0.1 g/l × 300.0 ml = 30.00 mg; glycerol std: (20.0/100×1261)/92.09 = 2.7386 m; doi resolved via crossref api,high,medium,high,high,low,high,high,0.625,3a9afa4e9f7f3b42,3.2,4.21,86.0,1.0,3.89,5.65,-2.25,139.0,2.28,5.0,11.066091337751136
415,tio2,,,100.0,,pt,0.5,nanoparticle,anatase,2.95,0.5wt%pt/tio2,,,0.0,impregnation,400.0,2.0,uv,hg lamp,125.0,125 w,,0,1,0,1,0,1.0,85.0,1 g/l,85.0,10.0,1.3693,10 vol%,25.0,6.8,10550 μmol g⁻¹ h⁻¹,10550.0,needs_verification (10.1016/j.cattod.2017.mm.xxx),,"a comparative study of hydrogen photocatalytic production from glycerol and propan-2-ol on m/tio2 systems (m=au, pt, pd)",catalysis today,2017.0,lópez-tenllado et al.,needs_review,catalyst loading calc: 1.0 g/l × 85.0 ml = 85.00 mg; glycerol std: (10.0/100×1261)/92.09 = 1.3693 m,high,medium,high,high,low,high,high,0.625,be8cbbc962457c0f,3.2,4.21,86.0,1.0,3.89,5.65,-2.25,139.0,2.28,5.0,9.263975921142093
414,tio2,,,100.0,,pt,0.5,nanoparticle,anatase,3.08,0.5wt%pt/tio2,,,0.0,photodeposition,400.0,2.0,uv,hg lamp,125.0,125 w,,0,1,0,1,0,1.0,85.0,1 g/l,85.0,10.0,1.3693,10 vol%,25.0,6.8,9289 μmol g⁻¹ h⁻¹,9289.0,needs_verification (10.1016/j.cattod.2017.mm.xxx),,"a comparative study of hydrogen photocatalytic production from glycerol and propan-2-ol on m/tio2 systems (m=au, pt, pd)",catalysis today,2017.0,lópez-tenllado et al.,needs_review,catalyst loading calc: 1.0 g/l × 85.0 ml = 85.00 mg; glycerol std: (10.0/100×1261)/92.09 = 1.3693 m,high,medium,high,high,low,high,high,0.625,db11b1313a137a3c,3.2,4.21,86.0,1.0,3.89,5.65,-2.25,139.0,2.28,5.0,9.136693831807884
413,tio2,,,100.0,,pt,3.0,nanoparticle,anatase,2.91,3wt%pt/tio2,,,0.0,precipitation,400.0,2.0,uv,hg lamp,125.0,125 w,,0,1,0,1,0,1.0,85.0,1 g/l,85.0,10.0,1.3693,10 vol%,25.0,6.8,16972 μmol g⁻¹ h⁻¹,16972.0,needs_verification (10.1016/j.cattod.2017.mm.xxx),,"a comparative study of hydrogen photocatalytic production from glycerol and propan-2-ol on m/tio2 systems (m=au, pt, pd)",catalysis today,2017.0,lópez-tenllado et al.,needs_review,catalyst loading calc: 1.0 g/l × 85.0 ml = 85.00 mg; glycerol std: (10.0/100×1261)/92.09 = 1.3693 m,high,medium,high,high,low,high,high,0.625,5321fe3f52d80ee1,3.2,4.21,86.0,1.0,3.89,5.65,-2.25,139.0,2.28,5.0,9.739379125161532
412,tio2,,,100.0,,pt,1.5,nanoparticle,anatase,3.01,1.5wt%pt/tio2,,,0.0,precipitation,400.0,2.0,uv,hg lamp,125.0,125 w,,0,1,0,1,0,1.0,85.0,1 g/l,85.0,10.0,1.3693,10 vol%,25.0,6.8,15138 μmol g⁻¹ h⁻¹,15138.0,needs_verification (10.1016/j.cattod.2017.mm.xxx),,"a comparative study of hydrogen photocatalytic production from glycerol and propan-2-ol on m/tio2 systems (m=au, pt, pd)",catalysis today,2017.0,lópez-tenllado et al.,needs_review,catalyst loading calc: 1.0 g/l × 85.0 ml = 85.00 mg; glycerol std: (10.0/100×1261)/92.09 = 1.3693 m,high,medium,high,high,low,high,high,0.625,b68fb5a0e481b687,3.2,4.21,86.0,1.0,3.89,5.65,-2.25,139.0,2.28,5.0,9.625029474611878
411,tio2,,,100.0,,pt,0.5,nanoparticle,anatase,3.04,0.5wt%pt/tio2,,,0.0,precipitation,400.0,2.0,uv,hg lamp,125.0,125 w,,0,1,0,1,0,1.0,85.0,1 g/l,85.0,10.0,1.3693,10 vol%,25.0,6.8,12615 μmol g⁻¹ h⁻¹,12615.0,needs_verification (10.1016/j.cattod.2017.mm.xxx),,"a comparative study of hydrogen photocatalytic production from glycerol and propan-2-ol on m/tio2 systems (m=au, pt, pd)",catalysis today,2017.0,lópez-tenllado et al.,needs_review,catalyst loading calc: 1.0 g/l × 85.0 ml = 85.00 mg; glycerol std: (10.0/100×1261)/92.09 = 1.3693 m,high,medium,high,high,low,high,high,0.625,f561864980908abe,3.2,4.21,86.0,1.0,3.89,5.65,-2.25,139.0,2.28,5.0,9.442721128642875
387,tio2,,,100.0,,pt,2.51,nanoparticle,anatase-rutile,,2.51wt%pt/tio2,,,0.0,photodeposition,,0.0,uv,hg lamp,20.0,20 w,,0,1,0,1,0,5.0,25.0,5 g/l,5.0,50.0,6.8466,50 vol%,25.0,7.0,2630 μmol g⁻¹ h⁻¹,2630.0,10.1016/j.apcatb.2017.03.016,https://doi.org/10.1016/j.apcatb.2017.03.016,photocatalytic valorization of glycerol to hydrogen: optimization of operating parameters by artificial neural network,applied catalysis b: environmental,2017.0,estahbanati et al.,needs_review,catalyst loading calc: 5.0 g/l × 5.0 ml = 25.00 mg; glycerol std: (50.0/100×1261)/92.09 = 6.8466 m; doi resolved via crossref api,high,medium,high,high,low,high,low,0.625,76c39437c0ac9b08,3.2,4.21,86.0,1.0,3.89,5.65,-2.25,139.0,2.28,5.0,7.875119281040293
386,tio2,,,100.0,,pt,2.51,nanoparticle,anatase-rutile,,2.51wt%pt/tio2,,,0.0,photodeposition,,0.0,uv,hg lamp,20.0,20 w,,0,1,0,1,0,0.05,0.25,0.05 g/l,5.0,50.0,6.8466,50 vol%,25.0,7.0,44000 μmol g⁻¹ h⁻¹,44000.0,10.1016/j.apcatb.2017.03.016,https://doi.org/10.1016/j.apcatb.2017.03.016,photocatalytic valorization of glycerol to hydrogen: optimization of operating parameters by artificial neural network,applied catalysis b: environmental,2017.0,estahbanati et al.,needs_review,catalyst loading calc: 0.05 g/l × 5.0 ml = 0.25 mg; glycerol std: (50.0/100×1261)/92.09 = 6.8466 m; doi resolved via crossref api,high,medium,high,high,low,high,low,0.625,47e9d996dda01a55,3.2,4.21,86.0,1.0,3.89,5.65,-2.25,139.0,2.28,5.0,10.691967639914864
