Repository: RaunakOP-web/Photocatalyst-Trial-

# Glycerol Photocatalyst HER Prediction

## Overview

Machine learning pipeline to **predict and rank photocatalysts** for hydrogen
evolution via glycerol photoreforming. Trains XGBoost and LightGBM regressors on
an 886-row literature-mined dataset, using physically meaningful features to
predict the hydrogen evolution rate (HER, µmol g⁻¹ h⁻¹).

### Step 1: Add your dataset

Drop your master dataset (CSV, JSON, or XLSX) into `data/raw/`.

## Dataset

The master dataset contains **886 entries** of glycerol photoreforming
experiments mined from published literature; **838** remain after
deduplication and quality filtering (`data/processed/df_clean.csv`). Each entry includes catalyst

File: data/processed/df_clean.csv (part 2 of 16)
,host_material,semiconductor_2,semiconductor_3,semiconductor_1_pct,semiconductor_2_pct,co_catalyst,co_catalyst_wt_pct,form,structure,bandgap_eV,full_catalyst,preparation_semiconductor,calcination_temp_semiconductor_C,calcination_time_semiconductor_h,preparation_photocatalyst,calcination_temp_photocatalyst_C,calcination_time_photocatalyst_h,light_type,light_source_type,light_power_W,light_power_reported,wavelength_cutoff_nm,is_xe_lamp,is_hg_lamp,is_led,is_uv,is_visible_light,catalyst_loading_g_L,catalyst_loading_mg,catalyst_loading_reported,reaction_volume_mL,glycerol_concentration_v_pct,glycerol_concentration_std,glycerol_concentration_reported,temperature_C,pH,HER_reported,HER_std_umol_g_h,DOI,source_url,paper_title,journal,year,authors,data_quality_flag,data_quality_note,confidence_HER,confidence_loading,confidence_volume,confidence_light,confidence_wavelength,confidence_pH,confidence_bandgap,metadata_completeness_score,experiment_hash,semi_bandgap_eV,semi_electron_affinity_eV,semi_dielectric,semi_crystal,semi_density,cocat_work_function,cocat_d_band_center,cocat_atomic_radius,cocat_electronegativity,cocat_price,log_HER
385,tio2,,,100.0,,pt,0.02,nanoparticle,anatase-rutile,,0.02wt%pt/tio2,,,0.0,photodeposition,,0.0,uv,hg lamp,20.0,20 w,,0,1,0,1,0,2.53,12.65,2.53 g/l,5.0,50.0,6.8466,50 vol%,25.0,7.0,2396 μmol g⁻¹ h⁻¹,2396.0,10.1016/j.apcatb.2017.03.016,https://doi.org/10.1016/j.apcatb.2017.03.016,photocatalytic valorization of glycerol to hydrogen: optimization of operating parameters by artificial neural network,applied catalysis b: environmental,2017.0,estahbanati et al.,needs_review,catalyst loading calc: 2.53 g/l × 5.0 ml = 12.65 mg; glycerol std: (50.0/100×1261)/92.09 = 6.8466 m; doi resolved via crossref api,high,medium,high,high,low,high,low,0.625,620ad0255365f967,3.2,4.21,86.0,1.0,3.89,5.65,-2.25,139.0,2.28,5.0,7.781973234434385
384,tio2,,,100.0,,pt,2.51,nanoparticle,anatase-rutile,,2.51wt%pt/tio2,,,0.0,photodeposition,,0.0,uv,hg lamp,20.0,20 w,,0,1,0,1,0,2.53,12.65,2.53 g/l,5.0,50.0,6.8466,50 vol%,25.0,2.0,5050 μmol g⁻¹ h⁻¹,5050.0,10.1016/j.apcatb.2017.03.016,https://doi.org/10.1016/j.apcatb.2017.03.016,photocatalytic valorization of glycerol to hydrogen: optimization of operating parameters by artificial neural network,applied catalysis b: environmental,2017.0,estahbanati et al.,needs_review,catalyst loading calc: 2.53 g/l × 5.0 ml = 12.65 mg; glycerol std: (50.0/100×1261)/92.09 = 6.8466 m; doi resolved via crossref api,high,medium,high,high,low,high,low,0.625,cbc35ffca85247c2,3.2,4.21,86.0,1.0,3.89,5.65,-2.25,139.0,2.28,5.0,8.527341522468053
383,tio2,,,100.0,,pt,5.0,nanoparticle,anatase-rutile,,5wt%pt/tio2,,,0.0,photodeposition,,0.0,uv,hg lamp,20.0,20 w,,0,1,0,1,0,2.53,12.65,2.53 g/l,5.0,25.25,3.4575,25.25 vol%,25.0,12.0,2416 μmol g⁻¹ h⁻¹,2416.0,10.1016/j.apcatb.2017.03.016,https://doi.org/10.1016/j.apcatb.2017.03.016,photocatalytic valorization of glycerol to hydrogen: optimization of operating parameters by artificial neural network,applied catalysis b: environmental,2017.0,estahbanati et al.,needs_review,catalyst loading calc: 2.53 g/l × 5.0 ml = 12.65 mg; glycerol std: (25.25/100×1261)/92.09 = 3.4575 m; doi resolved via crossref api,high,medium,high,high,low,high,low,0.625,55bbb7fc39b1e4f1,3.2,4.21,86.0,1.0,3.89,5.65,-2.25,139.0,2.28,5.0,7.790282380703483
382,tio2,,,100.0,,pt,2.51,nanoparticle,anatase-rutile,,2.51wt%pt/tio2,,,0.0,photodeposition,,0.0,uv,hg lamp,20.0,20 w,,0,1,0,1,0,5.0,25.0,5 g/l,5.0,25.25,3.4575,25.25 vol%,25.0,12.0,1320 μmol g⁻¹ h⁻¹,1320.0,10.1016/j.apcatb.2017.03.016,https://doi.org/10.1016/j.apcatb.2017.03.016,photocatalytic valorization of glycerol to hydrogen: optimization of operating parameters by artificial neural network,applied catalysis b: environmental,2017.0,estahbanati et al.,needs_review,catalyst loading calc: 5.0 g/l × 5.0 ml = 25.00 mg; glycerol std: (25.25/100×1261)/92.09 = 3.4575 m; doi resolved via crossref api,high,medium,high,high,low,high,low,0.625,f837cfbae05e1ba1,3.2,4.21,86.0,1.0,3.89,5.65,-2.25,139.0,2.28,5.0,7.186144304522325
381,tio2,,,100.0,,pt,2.51,nanoparticle,anatase-rutile,,2.51wt%pt/tio2,,,0.0,photodeposition,,0.0,uv,hg lamp,20.0,20 w,,0,1,0,1,0,0.05,0.25,0.05 g/l,5.0,25.25,3.4575,25.25 vol%,25.0,12.0,14000 μmol g⁻¹ h⁻¹,14000.0,10.1016/j.apcatb.2017.03.016,https://doi.org/10.1016/j.apcatb.2017.03.016,photocatalytic valorization of glycerol to hydrogen: optimization of operating parameters by artificial neural network,applied catalysis b: environmental,2017.0,estahbanati et al.,needs_review,catalyst loading calc: 0.05 g/l × 5.0 ml = 0.25 mg; glycerol std: (25.25/100×1261)/92.09 = 3.4575 m; doi resolved via crossref api,high,medium,high,high,low,high,low,0.625,080515f231c34d61,3.2,4.21,86.0,1.0,3.89,5.65,-2.25,139.0,2.28,5.0,9.546884034617925
380,tio2,,,100.0,,pt,0.02,nanoparticle,anatase-rutile,,0.02wt%pt/tio2,,,0.0,photodeposition,,0.0,uv,hg lamp,20.0,20 w,,0,1,0,1,0,2.53,12.65,2.53 g/l,5.0,25.25,3.4575,25.25 vol%,25.0,12.0,1485 μmol g⁻¹ h⁻¹,1485.0,10.1016/j.apcatb.2017.03.016,https://doi.org/10.1016/j.apcatb.2017.03.016,photocatalytic valorization of glycerol to hydrogen: optimization of operating parameters by artificial neural network,applied catalysis b: environmental,2017.0,estahbanati et al.,needs_review,catalyst loading calc: 2.53 g/l × 5.0 ml = 12.65 mg; glycerol std: (25.25/100×1261)/92.09 = 3.4575 m; doi resolved via crossref api,high,medium,high,high,low,high,low,0.625,c97e57309ea52ddf,3.2,4.21,86.0,1.0,3.89,5.65,-2.25,139.0,2.28,5.0,7.303843225277705
379,tio2,,,100.0,,pt,5.0,nanoparticle,anatase-rutile,,5wt%pt/tio2,,,0.0,photodeposition,,0.0,uv,hg lamp,20.0,20 w,,0,1,0,1,0,5.0,25.0,5 g/l,5.0,25.25,3.4575,25.25 vol%,25.0,7.0,2430 μmol g⁻¹ h⁻¹,2430.0,10.1016/j.apcatb.2017.03.016,https://doi.org/10.1016/j.apcatb.2017.03.016,photocatalytic valorization of glycerol to hydrogen: optimization of operating parameters by artificial neural network,applied catalysis b: environmental,2017.0,estahbanati et al.,needs_review,catalyst loading calc: 5.0 g/l × 5.0 ml = 25.00 mg; glycerol std: (25.25/100×1261)/92.09 = 3.4575 m; doi resolved via crossref api,high,medium,high,high,low,high,low,0.625,9f07a474662e6fea,3.2,4.21,86.0,1.0,3.89,5.65,-2.25,139.0,2.28,5.0,7.796057974316123
371,tio2,,,100.0,,pt,0.02,nanoparticle,anatase-rutile,,0.02wt%pt/tio2,,,0.0,photodeposition,,0.0,uv,hg lamp,20.0,20 w,,0,1,0,1,0,0.05,0.25,0.05 g/l,5.0,25.25,3.4575,25.25 vol%,25.0,7.0,28000 μmol g⁻¹ h⁻¹,28000.0,10.1016/j.apcatb.2017.03.016,https://doi.org/10.1016/j.apcatb.2017.03.016,photocatalytic valorization of glycerol to hydrogen: optimization of operating parameters by artificial neural network,applied catalysis b: environmental,2017.0,estahbanati et al.,needs_review,catalyst loading calc: 0.05 g/l × 5.0 ml = 0.25 mg; glycerol std: (25.25/100×1261)/92.09 = 3.4575 m; doi resolved via crossref api,high,medium,high,high,low,high,low,0.625,5be0ee5b1db23b02,3.2,4.21,86.0,1.0,3.89,5.65,-2.25,139.0,2.28,5.0,10.239995502805316
370,tio2,,,100.0,,pt,5.0,nanoparticle,anatase-rutile,,5wt%pt/tio2,,,0.0,photodeposition,,0.0,uv,hg lamp,20.0,20 w,,0,1,0,1,0,2.53,12.65,2.53 g/l,5.0,25.25,3.4575,25.25 vol%,25.0,2.0,4554 μmol g⁻¹ h⁻¹,4554.0,10.1016/j.apcatb.2017.03.016,https://doi.org/10.1016/j.apcatb.2017.03.016,photocatalytic valorization of glycerol to hydrogen: optimization of operating parameters by artificial neural network,applied catalysis b: environmental,2017.0,estahbanati et al.,needs_review,catalyst loading calc: 2.53 g/l × 5.0 ml = 12.65 mg; glycerol std: (25.25/100×1261)/92.09 = 3.4575 m; doi resolved via crossref api,high,medium,high,high,low,high,low,0.625,0818ea68312a1616,3.2,4.21,86.0,1.0,3.89,5.65,-2.25,139.0,2.28,5.0,8.423980809694058
369,tio2,,,100.0,,pt,2.51,nanoparticle,anatase-rutile,,2.51wt%pt/tio2,,,0.0,photodeposition,,0.0,uv,hg lamp,20.0,20 w,,0,1,0,1,0,5.0,25.0,5 g/l,5.0,25.25,3.4575,25.25 vol%,25.0,2.0,2690 μmol g⁻¹ h⁻¹,2690.0,10.1016/j.apcatb.2017.03.016,https://doi.org/10.1016/j.apcatb.2017.03.016,photocatalytic valorization of glycerol to hydrogen: optimization of operating parameters by artificial neural network,applied catalysis b: environmental,2017.0,estahbanati et al.,needs_review,catalyst loading calc: 5.0 g/l × 5.0 ml = 25.00 mg; glycerol std: (25.25/100×1261)/92.09 = 3.4575 m; doi resolved via crossref api,high,medium,high,high,low,high,low,0.625,a470a6eebff8c3c9,3.2,4.21,86.0,1.0,3.89,5.65,-2.25,139.0,2.28,5.0,7.897668150726906
368,tio2,,,100.0,,pt,2.51,nanoparticle,anatase-rutile,,2.51wt%pt/tio2,,,0.0,photodeposition,,0.0,uv,hg lamp,20.0,20 w,,0,1,0,1,0,0.05,0.25,0.05 g/l,5.0,25.25,3.4575,25.25 vol%,25.0,2.0,25000 μmol g⁻¹ h⁻¹,25000.0,10.1016/j.apcatb.2017.03.016,https://doi.org/10.1016/j.apcatb.2017.03.016,photocatalytic valorization of glycerol to hydrogen: optimization of operating parameters by artificial neural network,applied catalysis b: environmental,2017.0,estahbanati et al.,needs_review,catalyst loading calc: 0.05 g/l × 5.0 ml = 0.25 mg; glycerol std: (25.25/100×1261)/92.09 = 3.4575 m; doi resolved via crossref api,high,medium,high,high,low,high,low,0.625,3f3c468cded1e5e0,3.2,4.21,86.0,1.0,3.89,5.65,-2.25,139.0,2.28,5.0,10.12667110305036
367,tio2,,,100.0,,pt,0.02,nanoparticle,anatase-rutile,,0.02wt%pt/tio2,,,0.0,photodeposition,,0.0,uv,hg lamp,20.0,20 w,,0,1,0,1,0,2.53,12.65,2.53 g/l,5.0,25.25,3.4575,25.25 vol%,25.0,2.0,2040 μmol g⁻¹ h⁻¹,2040.0,10.1039/c4ta06052k,https://doi.org/10.1039/c4ta06052k,photocatalytic reforming of glycerol for h2 evolution on pt/tio2: fundamental understanding the effect of co-catalyst pt and the pt deposition route,journal of materials chemistry a,2015.0,jiang et al.,needs_review,catalyst loading calc: 2.53 g/l × 5.0 ml = 12.65 mg; glycerol std: (25.25/100×1261)/92.09 = 3.4575 m; doi resolved via crossref api,high,medium,high,high,low,high,low,0.625,934085d6c63483fe,3.2,4.21,86.0,1.0,3.89,5.65,-2.25,139.0,2.28,5.0,7.621195162809845
366,tio2,,,100.0,,pt,2.51,nanoparticle,anatase-rutile,,2.51wt%pt/tio2,,,0.0,photodeposition,,0.0,uv,hg lamp,20.0,20 w,,0,1,0,1,0,2.53,12.65,2.53 g/l,5.0,0.5,0.0685,0.5 vol%,25.0,12.0,1129 μmol g⁻¹ h⁻¹,1129.0,10.1016/j.apcatb.2017.03.016,https://doi.org/10.1016/j.apcatb.2017.03.016,photocatalytic valorization of glycerol to hydrogen: optimization of operating parameters by artificial neural network,applied catalysis b: environmental,2017.0,estahbanati et al.,needs_review,catalyst loading calc: 2.53 g/l × 5.0 ml = 12.65 mg; glycerol std: (0.5/100×1261)/92.09 = 0.0685 m; doi resolved via crossref api,high,medium,high,high,low,high,low,0.625,5c4ceda508c39af7,3.2,4.21,86.0,1.0,3.89,5.65,-2.25,139.0,2.28,5.0,7.029972911706386
365,tio2,,,100.0,,pt,5.0,nanoparticle,anatase-rutile,,5wt%pt/tio2,,,0.0,photodeposition,,0.0,uv,hg lamp,20.0,20 w,,0,1,0,1,0,2.53,12.65,2.53 g/l,5.0,0.5,0.0685,0.5 vol%,25.0,7.0,3604 μmol g⁻¹ h⁻¹,3604.0,10.1016/j.apcatb.2017.03.016,https://doi.org/10.1016/j.apcatb.2017.03.016,photocatalytic valorization of glycerol to hydrogen: optimization of operating parameters by artificial neural network,applied catalysis b: environmental,2017.0,estahbanati et al.,needs_review,catalyst loading calc: 2.53 g/l × 5.0 ml = 12.65 mg; glycerol std: (0.5/100×1261)/92.09 = 0.0685 m; doi resolved via crossref api,high,medium,high,high,low,high,low,0.625,e8daced1be988af5,3.2,4.21,86.0,1.0,3.89,5.65,-2.25,139.0,2.28,5.0,8.190077049719049
364,tio2,,,100.0,,pt,2.51,nanoparticle,anatase-rutile,,2.51wt%pt/tio2,,,0.0,photodeposition,,0.0,uv,hg lamp,20.0,20 w,,0,1,0,1,0,5.0,25.0,5 g/l,5.0,0.5,0.0685,0.5 vol%,25.0,7.0,2110 μmol g⁻¹ h⁻¹,2110.0,10.1016/j.apcatb.2017.03.016,https://doi.org/10.1016/j.apcatb.2017.03.016,photocatalytic valorization of glycerol to hydrogen: optimization of operating parameters by artificial neural network,applied catalysis b: environmental,2017.0,estahbanati et al.,needs_review,catalyst loading calc: 5.0 g/l × 5.0 ml = 25.00 mg; glycerol std: (0.5/100×1261)/92.09 = 0.0685 m; doi resolved via crossref api,high,medium,high,high,low,high,low,0.625,37affa74cc116a17,3.2,4.21,86.0,1.0,3.89,5.65,-2.25,139.0,2.28,5.0,7.65491704784832
363,tio2,,,100.0,,pt,2.51,nanoparticle,anatase-rutile,,2.51wt%pt/tio2,,,0.0,photodeposition,,0.0,uv,hg lamp,20.0,20 w,,0,1,0,1,0,0.05,0.25,0.05 g/l,5.0,0.5,0.0685,0.5 vol%,25.0,7.0,28000 μmol g⁻¹ h⁻¹,28000.0,10.1016/j.apcatb.2017.03.016,https://doi.org/10.1016/j.apcatb.2017.03.016,photocatalytic valorization of glycerol to hydrogen: optimization of operating parameters by artificial neural network,applied catalysis b: environmental,2017.0,estahbanati et al.,needs_review,catalyst loading calc: 0.05 g/l × 5.0 ml = 0.25 mg; glycerol std: (0.5/100×1261)/92.09 = 0.0685 m; doi resolved via crossref api,high,medium,high,high,low,high,low,0.625,7cea42cfa4a1e3f4,3.2,4.21,86.0,1.0,3.89,5.65,-2.25,139.0,2.28,5.0,10.239995502805316
389,tio2,,,100.0,,pt,2.51,nanoparticle,anatase-rutile,,2.51wt%pt/tio2,,,0.0,photodeposition,,0.0,uv,hg lamp,20.0,20 w,,0,1,0,1,0,2.53,12.65,2.53 g/l,5.0,50.0,6.8466,50 vol%,25.0,12.0,2079 μmol g⁻¹ h⁻¹,2079.0,10.1016/j.apcatb.2017.03.016,https://doi.org/10.1016/j.apcatb.2017.03.016,photocatalytic valorization of glycerol to hydrogen: optimization of operating parameters by artificial neural network,applied catalysis b: environmental,2017.0,estahbanati et al.,needs_review,catalyst loading calc: 2.53 g/l × 5.0 ml = 12.65 mg; glycerol std: (50.0/100×1261)/92.09 = 6.8466 m; doi resolved via crossref api,high,medium,high,high,low,high,low,0.625,03045323e9405a31,3.2,4.21,86.0,1.0,3.89,5.65,-2.25,139.0,2.28,5.0,7.640123172695364
388,tio2,,,100.0,,pt,5.0,nanoparticle,anatase-rutile,,5wt%pt/tio2,,,0.0,photodeposition,,0.0,uv,hg lamp,20.0,20 w,,0,1,0,1,0,2.53,12.65,2.53 g/l,5.0,50.0,6.8466,50 vol%,25.0,7.0,5386 μmol g⁻¹ h⁻¹,5386.0,10.1016/j.apcatb.2017.03.016,https://doi.org/10.1016/j.apcatb.2017.03.016,photocatalytic valorization of glycerol to hydrogen: optimization of operating parameters by artificial neural network,applied catalysis b: environmental,2017.0,estahbanati et al.,needs_review,catalyst loading calc: 2.53 g/l × 5.0 ml = 12.65 mg; glycerol std: (50.0/100×1261)/92.09 = 6.8466 m; doi resolved via crossref api,high,medium,high,high,low,high,low,0.625,115e91627711ac8b,3.2,4.21,86.0,1.0,3.89,5.65,-2.25,139.0,2.28,5.0,8.591743922680534
354,tio2,,,100.0,,pt,1.0,nanoparticle,anatase-rutile,,1wt%pt/tio2,,,0.0,photodeposition,,0.0,uv,hg lamp,20.0,20 w,,0,1,0,1,0,1.0,5.0,1 g/l,5.0,10.0,1.3693,10 vol%,25.0,9.0,5.4 μmol g⁻¹ h⁻¹,5.4,10.1016/j.ijhydene.2018.12.095,https://doi.org/10.1016/j.ijhydene.2018.12.095,la-modified tio2/carbon nanotubes assembly nanocomposite for efficient photocatalytic hydrogen evolution from glycerol-water mixture,international journal of hydrogen energy,2019.0,tahir,needs_review,catalyst loading calc: 1.0 g/l × 5.0 ml = 5.00 mg; glycerol std: (10.0/100×1261)/92.09 = 1.3693 m; doi resolved via crossref api,high,medium,high,high,low,high,low,0.625,f3e96dae5001a17b,3.2,4.21,86.0,1.0,3.89,5.65,-2.25,139.0,2.28,5.0,1.8562979903656263
353,tio2,,,100.0,,pt,1.0,nanoparticle,anatase-rutile,,1wt%pt/tio2,,,0.0,photodeposition,,0.0,uv,hg lamp,20.0,20 w,,0,1,0,1,0,1.0,5.0,1 g/l,5.0,10.0,1.3693,10 vol%,25.0,8.5,5.3 μmol g⁻¹ h⁻¹,5.3,10.1016/j.ijhydene.2018.12.095,https://doi.org/10.1016/j.ijhydene.2018.12.095,la-modified tio2/carbon nanotubes assembly nanocomposite for efficient photocatalytic hydrogen evolution from glycerol-water mixture,international journal of hydrogen energy,2019.0,tahir,needs_review,catalyst loading calc: 1.0 g/l × 5.0 ml = 5.00 mg; glycerol std: (10.0/100×1261)/92.09 = 1.3693 m; doi resolved via crossref api,high,medium,high,high,low,high,low,0.625,5be5874d133603d8,3.2,4.21,86.0,1.0,3.89,5.65,-2.25,139.0,2.28,5.0,1.840549633397487
351,tio2,,,100.0,,pt,1.0,nanoparticle,anatase-rutile,,1wt%pt/tio2,,,0.0,photodeposition,,0.0,uv,hg lamp,20.0,20 w,,0,1,0,1,0,1.0,5.0,1 g/l,5.0,10.0,1.3693,10 vol%,25.0,7.5,4.5 μmol g⁻¹ h⁻¹,4.5,10.1016/j.ijhydene.2018.12.095,https://doi.org/10.1016/j.ijhydene.2018.12.095,la-modified tio2/carbon nanotubes assembly nanocomposite for efficient photocatalytic hydrogen evolution from glycerol-water mixture,international journal of hydrogen energy,2019.0,tahir,needs_review,catalyst loading calc: 1.0 g/l × 5.0 ml = 5.00 mg; glycerol std: (10.0/100×1261)/92.09 = 1.3693 m; doi resolved via crossref api,high,medium,high,high,low,high,low,0.625,dda1d50aeec4d13b,3.2,4.21,86.0,1.0,3.89,5.65,-2.25,139.0,2.28,5.0,1.7047480922384253
345,tio2,,,100.0,,pt,1.0,nanoparticle,anatase-rutile,,1wt%pt/tio2,,,0.0,photodeposition,,0.0,uv,hg lamp,20.0,20 w,,0,1,0,1,0,1.0,5.0,1 g/l,5.0,10.0,1.3693,10 vol%,25.0,4.5,3.3 μmol g⁻¹ h⁻¹,3.3,10.1016/j.ijhydene.2018.12.095,https://doi.org/10.1016/j.ijhydene.2018.12.095,la-modified tio2/carbon nanotubes assembly nanocomposite for efficient photocatalytic hydrogen evolution from glycerol-water mixture,international journal of hydrogen energy,2019.0,tahir,needs_review,catalyst loading calc: 1.0 g/l × 5.0 ml = 5.00 mg; glycerol std: (10.0/100×1261)/92.09 = 1.3693 m; doi resolved via crossref api,high,medium,high,high,low,high,low,0.625,285e4dd79371b269,3.2,4.21,86.0,1.0,3.89,5.65,-2.25,139.0,2.28,5.0,1.4586150226995167
343,tio2,,,100.0,,pt,1.0,nanoparticle,anatase-rutile,,1wt%pt/tio2,,,0.0,photodeposition,,0.0,uv,hg lamp,20.0,20 w,,0,1,0,1,0,1.0,5.0,1 g/l,5.0,10.0,1.3693,10 vol%,25.0,3.5,3.6 μmol g⁻¹ h⁻¹,3.6,10.1016/j.ijhydene.2018.12.095,https://doi.org/10.1016/j.ijhydene.2018.12.095,la-modified tio2/carbon nanotubes assembly nanocomposite for efficient photocatalytic hydrogen evolution from glycerol-water mixture,international journal of hydrogen energy,2019.0,tahir,needs_review,catalyst loading calc: 1.0 g/l × 5.0 ml = 5.00 mg; glycerol std: (10.0/100×1261)/92.09 = 1.3693 m; doi resolved via crossref api,high,medium,high,high,low,high,low,0.625,eebdd16ed18639cf,3.2,4.21,86.0,1.0,3.89,5.65,-2.25,139.0,2.28,5.0,1.5260563034950492
339,tio2,,,100.0,,pt,1.0,nanoparticle,anatase-rutile,,1wt%pt/tio2,,,0.0,impregnation,,0.0,visible,xe lamp,300.0,300 w,420.0,1,0,0,0,1,0.6,93.0,0.6 g/l,155.0,3.2,0.4382,3.2 vol%,10.0,3.5,2930 μmol g⁻¹ h⁻¹,2930.0,10.1039/c4ta06052k,https://doi.org/10.1039/c4ta06052k,photocatalytic reforming of glycerol for h2 evolution on pt/tio2: fundamental understanding the effect of co-catalyst pt and the pt deposition route,journal of materials chemistry a,2015.0,jiang et al.,needs_review,"catalyst loading calc: 0.6 g/l × 155.0 ml = 93.00 mg; glycerol std: (3.2/100×1261)/92.09 = 0.4382 m; wavelength_cutoff_nm=420nm inferred (xe lamp, visible cutoff); doi resolved via crossref api",high,medium,high,high,medium,high,low,0.625,f5b5d481f9ec3e42,3.2,4.21,86.0,1.0,3.89,5.65,-2.25,139.0,2.28,5.0,7.983098940710892
338,tio2,,,100.0,,pt,1.0,nanoparticle,anatase-rutile,,1wt%pt/tio2,,,0.0,impregnation,,0.0,visible,xe lamp,300.0,300 w,420.0,1,0,0,0,1,0.6,93.0,0.6 g/l,155.0,3.2,0.4382,3.2 vol%,10.0,3.5,3300 μmol g⁻¹ h⁻¹,3300.0,10.1039/c4ta06052k,https://doi.org/10.1039/c4ta06052k,photocatalytic reforming of glycerol for h2 evolution on pt/tio2: fundamental understanding the effect of co-catalyst pt and the pt deposition route,journal of materials chemistry a,2015.0,jiang et al.,needs_review,"catalyst loading calc: 0.6 g/l × 155.0 ml = 93.00 mg; glycerol std: (3.2/100×1261)/92.09 = 0.4382 m; wavelength_cutoff_nm=420nm inferred (xe lamp, visible cutoff); doi resolved via crossref api",high,medium,high,high,medium,high,low,0.625,e0a77be97f734407,3.2,4.21,86.0,1.0,3.89,5.65,-2.25,139.0,2.28,5.0,8.101980731853192
337,tio2,,,100.0,,pt,1.0,nanoparticle,anatase-rutile,,1wt%pt/tio2,,,0.0,photodeposition,,0.0,visible,xe lamp,300.0,300 w,420.0,1,0,0,0,1,0.6,93.0,0.6 g/l,155.0,3.2,0.4382,3.2 vol%,10.0,3.5,2040 μmol g⁻¹ h⁻¹,2040.0,10.1039/c4ta06052k,https://doi.org/10.1039/c4ta06052k,photocatalytic reforming of glycerol for h2 evolution on pt/tio2: fundamental understanding the effect of co-catalyst pt and the pt deposition route,journal of materials chemistry a,2015.0,jiang et al.,needs_review,"catalyst loading calc: 0.6 g/l × 155.0 ml = 93.00 mg; glycerol std: (3.2/100×1261)/92.09 = 0.4382 m; wavelength_cutoff_nm=420nm inferred (xe lamp, visible cutoff); doi resolved via crossref api",high,medium,high,high,medium,high,low,0.625,b0b526f9203530db,3.2,4.21,86.0,1.0,3.89,5.65,-2.25,139.0,2.28,5.0,7.621195162809845
336,tio2,,,100.0,,pt,1.0,nanoparticle,anatase-rutile,,1wt%pt/tio2,,,0.0,photodeposition,,0.0,visible,xe lamp,300.0,300 w,420.0,1,0,0,0,1,0.6,93.0,0.6 g/l,155.0,3.2,0.4382,3.2 vol%,10.0,3.5,4280 μmol g⁻¹ h⁻¹,4280.0,10.1039/c4ta06052k,https://doi.org/10.1039/c4ta06052k,photocatalytic reforming of glycerol for h2 evolution on pt/tio2: fundamental understanding the effect of co-catalyst pt and the pt deposition route,journal of materials chemistry a,2015.0,jiang et al.,needs_review,"catalyst loading calc: 0.6 g/l × 155.0 ml = 93.00 mg; glycerol std: (3.2/100×1261)/92.09 = 0.4382 m; wavelength_cutoff_nm=420nm inferred (xe lamp, visible cutoff); doi resolved via crossref api",high,medium,high,high,medium,high,low,0.625,96745c3de77aff24,3.2,4.21,86.0,1.0,3.89,5.65,-2.25,139.0,2.28,5.0,8.361941906144946
378,tio2,,,100.0,,pt,5.0,nanoparticle,anatase-rutile,,5wt%pt/tio2,,,0.0,photodeposition,,0.0,uv,hg lamp,20.0,20 w,,0,1,0,1,0,0.05,0.25,0.05 g/l,5.0,25.25,3.4575,25.25 vol%,25.0,7.0,56000 μmol g⁻¹ h⁻¹,56000.0,10.1016/j.apcatb.2017.03.016,https://doi.org/10.1016/j.apcatb.2017.03.016,photocatalytic valorization of glycerol to hydrogen: optimization of operating parameters by artificial neural network,applied catalysis b: environmental,2017.0,estahbanati et al.,needs_review,catalyst loading calc: 0.05 g/l × 5.0 ml = 0.25 mg; glycerol std: (25.25/100×1261)/92.09 = 3.4575 m; doi resolved via crossref api,high,medium,high,high,low,high,low,0.625,0f29a4e887b5c416,3.2,4.21,86.0,1.0,3.89,5.65,-2.25,139.0,2.28,5.0,10.933124826700707
377,tio2,,,100.0,,pt,2.51,nanoparticle,anatase-rutile,,2.51wt%pt/tio2,,,0.0,photodeposition,,0.0,uv,hg lamp,20.0,20 w,,0,1,0,1,0,2.53,12.65,2.53 g/l,5.0,25.25,3.4575,25.25 vol%,25.0,7.0,4812 μmol g⁻¹ h⁻¹,4812.0,10.1016/j.apcatb.2017.03.016,https://doi.org/10.1016/j.apcatb.2017.03.016,photocatalytic valorization of glycerol to hydrogen: optimization of operating parameters by artificial neural network,applied catalysis b: environmental,2017.0,estahbanati et al.,needs_review,catalyst loading calc: 2.53 g/l × 5.0 ml = 12.65 mg; glycerol std: (25.25/100×1261)/92.09 = 3.4575 m; doi resolved via crossref api,high,medium,high,high,low,high,low,0.625,9bd0849775ffa2c4,3.2,4.21,86.0,1.0,3.89,5.65,-2.25,139.0,2.28,5.0,8.47907586930311
376,tio2,,,100.0,,pt,2.51,nanoparticle,anatase-rutile,,2.51wt%pt/tio2,,,0.0,photodeposition,,0.0,uv,hg lamp,20.0,20 w,,0,1,0,1,0,2.53,12.65,2.53 g/l,5.0,25.25,3.4575,25.25 vol%,25.0,7.0,4693 μmol g⁻¹ h⁻¹,4693.0,10.1016/j.apcatb.2017.03.016,https://doi.org/10.1016/j.apcatb.2017.03.016,photocatalytic valorization of glycerol to hydrogen: optimization of operating parameters by artificial neural network,applied catalysis b: environmental,2017.0,estahbanati et al.,needs_review,catalyst loading calc: 2.53 g/l × 5.0 ml = 12.65 mg; glycerol std: (25.25/100×1261)/92.09 = 3.4575 m; doi resolved via crossref api,high,medium,high,high,low,high,low,0.625,a9291aa454991113,3.2,4.21,86.0,1.0,3.89,5.65,-2.25,139.0,2.28,5.0,8.454040376410969
375,tio2,,,100.0,,pt,2.51,nanoparticle,anatase-rutile,,2.51wt%pt/tio2,,,0.0,photodeposition,,0.0,uv,hg lamp,20.0,20 w,,0,1,0,1,0,2.53,12.65,2.53 g/l,5.0,25.25,3.4575,25.25 vol%,25.0,7.0,5010 μmol g⁻¹ h⁻¹,5010.0,10.1016/j.apcatb.2017.03.016,https://doi.org/10.1016/j.apcatb.2017.03.016,photocatalytic valorization of glycerol to hydrogen: optimization of operating parameters by artificial neural network,applied catalysis b: environmental,2017.0,estahbanati et al.,needs_review,catalyst loading calc: 2.53 g/l × 5.0 ml = 12.65 mg; glycerol std: (25.25/100×1261)/92.09 = 3.4575 m; doi resolved via crossref api,high,medium,high,high,low,high,low,0.625,120162182432b72c,3.2,4.21,86.0,1.0,3.89,5.65,-2.25,139.0,2.28,5.0,8.519390774959724
374,tio2,,,100.0,,pt,2.51,nanoparticle,anatase-rutile,,2.51wt%pt/tio2,,,0.0,photodeposition,,0.0,uv,hg lamp,20.0,20 w,,0,1,0,1,0,2.53,12.65,2.53 g/l,5.0,25.25,3.4575,25.25 vol%,25.0,7.0,4891 μmol g⁻¹ h⁻¹,4891.0,10.1016/j.apcatb.2017.03.016,https://doi.org/10.1016/j.apcatb.2017.03.016,photocatalytic valorization of glycerol to hydrogen: optimization of operating parameters by artificial neural network,applied catalysis b: environmental,2017.0,estahbanati et al.,needs_review,catalyst loading calc: 2.53 g/l × 5.0 ml = 12.65 mg; glycerol std: (25.25/100×1261)/92.09 = 3.4575 m; doi resolved via crossref api,high,medium,high,high,low,high,low,0.625,f10e3d2f07b64112,3.2,4.21,86.0,1.0,3.89,5.65,-2.25,139.0,2.28,5.0,8.495356496807062
373,tio2,,,100.0,,pt,2.51,nanoparticle,anatase-rutile,,2.51wt%pt/tio2,,,0.0,photodeposition,,0.0,uv,hg lamp,20.0,20 w,,0,1,0,1,0,2.53,12.65,2.53 g/l,5.0,25.25,3.4575,25.25 vol%,25.0,7.0,5050 μmol g⁻¹ h⁻¹,5050.0,10.1016/j.apcatb.2017.03.016,https://doi.org/10.1016/j.apcatb.2017.03.016,photocatalytic valorization of glycerol to hydrogen: optimization of operating parameters by artificial neural network,applied catalysis b: environmental,2017.0,estahbanati et al.,needs_review,catalyst loading calc: 2.53 g/l × 5.0 ml = 12.65 mg; glycerol std: (25.25/100×1261)/92.09 = 3.4575 m; doi resolved via crossref api,high,medium,high,high,low,high,low,0.625,3465e210b974a26d,3.2,4.21,86.0,1.0,3.89,5.65,-2.25,139.0,2.28,5.0,8.527341522468053
372,tio2,,,100.0,,pt,0.02,nanoparticle,anatase-rutile,,0.02wt%pt/tio2,,,0.0,photodeposition,,0.0,uv,hg lamp,20.0,20 w,,0,1,0,1,0,5.0,25.0,5 g/l,5.0,25.25,3.4575,25.25 vol%,25.0,7.0,1450 μmol g⁻¹ h⁻¹,1450.0,10.1016/j.apcatb.2017.03.016,https://doi.org/10.1016/j.apcatb.2017.03.016,photocatalytic valorization of glycerol to hydrogen: optimization of operating parameters by artificial neural network,applied catalysis b: environmental,2017.0,estahbanati et al.,needs_review,catalyst loading calc: 5.0 g/l × 5.0 ml = 25.00 mg; glycerol std: (25.25/100×1261)/92.09 = 3.4575 m; doi resolved via crossref api,high,medium,high,high,low,high,low,0.625,71bf33296d60e870,3.2,4.21,86.0,1.0,3.89,5.65,-2.25,139.0,2.28,5.0,7.280008252884188
328,tio2,,,100.0,,pt,0.5,nanoparticle,anatase,,0.5wt%pt/tio2,,,0.0,photodeposition,,0.0,uv,hg lamp,250.0,250 w,,0,1,0,1,0,0.4,40.0,0.4 g/l,100.0,89.6,12.269,89.6 vol%,25.0,6.4,330.82 μmol g⁻¹ h⁻¹,330.82,10.1007/s11458-009-0019-6,https://doi.org/10.1007/s11458-009-0019-6,photocatalytic hydrogen generation using glycerol wastewater over pt/tio2,chemistry in china,2009.0,li et al.,needs_review,catalyst loading calc: 0.4 g/l × 100.0 ml = 40.00 mg; glycerol std: (89.6/100×1261)/92.09 = 12.2690 m; doi resolved via crossref api,high,medium,high,high,low,high,low,0.625,4db5084f21b40f9a,3.2,4.21,86.0,1.0,3.89,5.65,-2.25,139.0,2.28,5.0,5.8045926532152095
327,tio2,,,100.0,,pt,0.5,nanoparticle,anatase,,0.5wt%pt/tio2,,,0.0,photodeposition,,0.0,uv,hg lamp,250.0,250 w,,0,1,0,1,0,0.4,40.0,0.4 g/l,100.0,44.8,6.1345,44.8 vol%,25.0,6.4,330.82 μmol g⁻¹ h⁻¹,330.82,10.1007/s11458-009-0019-6,https://doi.org/10.1007/s11458-009-0019-6,photocatalytic hydrogen generation using glycerol wastewater over pt/tio2,chemistry in china,2009.0,li et al.,needs_review,catalyst loading calc: 0.4 g/l × 100.0 ml = 40.00 mg; glycerol std: (44.8/100×1261)/92.09 = 6.1345 m; doi resolved via crossref api,high,medium,high,high,low,high,low,0.625,9d7c8dbe0fc0d370,3.2,4.21,86.0,1.0,3.89,5.65,-2.25,139.0,2.28,5.0,5.8045926532152095
326,tio2,,,100.0,,pt,0.5,nanoparticle,anatase,,0.5wt%pt/tio2,,,0.0,photodeposition,,0.0,uv,hg lamp,250.0,250 w,,0,1,0,1,0,0.4,40.0,0.4 g/l,100.0,33.6,4.6009,33.6 vol%,25.0,6.4,327.19 μmol g⁻¹ h⁻¹,327.19,10.1007/s11458-009-0019-6,https://doi.org/10.1007/s11458-009-0019-6,photocatalytic hydrogen generation using glycerol wastewater over pt/tio2,chemistry in china,2009.0,li et al.,needs_review,catalyst loading calc: 0.4 g/l × 100.0 ml = 40.00 mg; glycerol std: (33.6/100×1261)/92.09 = 4.6009 m; doi resolved via crossref api,high,medium,high,high,low,high,low,0.625,74ae5451e980bc11,3.2,4.21,86.0,1.0,3.89,5.65,-2.25,139.0,2.28,5.0,5.793592708965712
325,tio2,,,100.0,,pt,0.5,nanoparticle,anatase,,0.5wt%pt/tio2,,,0.0,photodeposition,,0.0,uv,hg lamp,250.0,250 w,,0,1,0,1,0,0.4,40.0,0.4 g/l,100.0,22.4,3.0673,22.4 vol%,25.0,6.4,310.88 μmol g⁻¹ h⁻¹,310.88,10.1007/s11458-009-0019-6,https://doi.org/10.1007/s11458-009-0019-6,photocatalytic hydrogen generation using glycerol wastewater over pt/tio2,chemistry in china,2009.0,li et al.,needs_review,catalyst loading calc: 0.4 g/l × 100.0 ml = 40.00 mg; glycerol std: (22.4/100×1261)/92.09 = 3.0673 m; doi resolved via crossref api,high,medium,high,high,low,high,low,0.625,e37c8d52ae7b78ae,3.2,4.21,86.0,1.0,3.89,5.65,-2.25,139.0,2.28,5.0,5.7426184984413995
324,tio2,,,100.0,,pt,0.5,nanoparticle,anatase,,0.5wt%pt/tio2,,,0.0,photodeposition,,0.0,uv,hg lamp,250.0,250 w,,0,1,0,1,0,0.4,40.0,0.4 g/l,100.0,17.92,2.4538,17.92 vol%,25.0,6.4,299.09 μmol g⁻¹ h⁻¹,299.09,10.1007/s11458-009-0019-6,https://doi.org/10.1007/s11458-009-0019-6,photocatalytic hydrogen generation using glycerol wastewater over pt/tio2,chemistry in china,2009.0,li et al.,needs_review,catalyst loading calc: 0.4 g/l × 100.0 ml = 40.00 mg; glycerol std: (17.92/100×1261)/92.09 = 2.4538 m; doi resolved via crossref api,high,medium,high,high,low,high,low,0.625,88a8738f9d3c9969,3.2,4.21,86.0,1.0,3.89,5.65,-2.25,139.0,2.28,5.0,5.704082429665199
323,tio2,,,100.0,,pt,0.5,nanoparticle,anatase,,0.5wt%pt/tio2,,,0.0,photodeposition,,0.0,uv,hg lamp,250.0,250 w,,0,1,0,1,0,0.4,40.0,0.4 g/l,100.0,15.68,2.1471,15.68 vol%,25.0,6.4,280.06 μmol g⁻¹ h⁻¹,280.06,10.1007/s11458-009-0019-6,https://doi.org/10.1007/s11458-009-0019-6,photocatalytic hydrogen generation using glycerol wastewater over pt/tio2,chemistry in china,2009.0,li et al.,needs_review,catalyst loading calc: 0.4 g/l × 100.0 ml = 40.00 mg; glycerol std: (15.68/100×1261)/92.09 = 2.1471 m; doi resolved via crossref api,high,medium,high,high,low,high,low,0.625,9e9fd5123f41a201,3.2,4.21,86.0,1.0,3.89,5.65,-2.25,139.0,2.28,5.0,5.638568169672599
322,tio2,,,100.0,,pt,0.5,nanoparticle,anatase,,0.5wt%pt/tio2,,,0.0,photodeposition,,0.0,uv,hg lamp,250.0,250 w,,0,1,0,1,0,0.4,40.0,0.4 g/l,100.0,13.44,1.8404,13.44 vol%,25.0,6.4,251.06 μmol g⁻¹ h⁻¹,251.06,10.1007/s11458-009-0019-6,https://doi.org/10.1007/s11458-009-0019-6,photocatalytic hydrogen generation using glycerol wastewater over pt/tio2,chemistry in china,2009.0,li et al.,needs_review,catalyst loading calc: 0.4 g/l × 100.0 ml = 40.00 mg; glycerol std: (13.44/100×1261)/92.09 = 1.8404 m; doi resolved via crossref api,high,medium,high,high,low,high,low,0.625,2ca1a49a76bae866,3.2,4.21,86.0,1.0,3.89,5.65,-2.25,139.0,2.28,5.0,5.529667154409346
321,tio2,,,100.0,,pt,0.5,nanoparticle,anatase,,0.5wt%pt/tio2,,,0.0,photodeposition,,0.0,uv,hg lamp,250.0,250 w,,0,1,0,1,0,0.4,40.0,0.4 g/l,100.0,11.2,1.5336,11.2 vol%,25.0,6.4,154.08 μmol g⁻¹ h⁻¹,154.08,10.1007/s11458-009-0019-6,https://doi.org/10.1007/s11458-009-0019-6,photocatalytic hydrogen generation using glycerol wastewater over pt/tio2,chemistry in china,2009.0,li et al.,needs_review,catalyst loading calc: 0.4 g/l × 100.0 ml = 40.00 mg; glycerol std: (11.2/100×1261)/92.09 = 1.5336 m; doi resolved via crossref api,high,medium,high,high,low,high,low,0.625,44a8c85b21817685,3.2,4.21,86.0,1.0,3.89,5.65,-2.25,139.0,2.28,5.0,5.043941112802728
320,tio2,,,100.0,,pt,0.5,nanoparticle,anatase,,0.5wt%pt/tio2,,,0.0,photodeposition,,0.0,uv,hg lamp,250.0,250 w,,0,1,0,1,0,0.4,40.0,0.4 g/l,100.0,6.72,0.9202,6.72 vol%,25.0,6.4,74.32 μmol g⁻¹ h⁻¹,74.32,10.1007/s11458-009-0019-6,https://doi.org/10.1007/s11458-009-0019-6,photocatalytic hydrogen generation using glycerol wastewater over pt/tio2,chemistry in china,2009.0,li et al.,needs_review,catalyst loading calc: 0.4 g/l × 100.0 ml = 40.00 mg; glycerol std: (6.72/100×1261)/92.09 = 0.9202 m; doi resolved via crossref api,high,medium,high,high,low,high,low,0.625,e49738b6bc881a3e,3.2,4.21,86.0,1.0,3.89,5.65,-2.25,139.0,2.28,5.0,4.3217457037889515
362,tio2,,,100.0,,pt,0.02,nanoparticle,anatase-rutile,,0.02wt%pt/tio2,,,0.0,photodeposition,,0.0,uv,hg lamp,20.0,20 w,,0,1,0,1,0,2.53,12.65,2.53 g/l,5.0,0.5,0.0685,0.5 vol%,25.0,7.0,2455 μmol g⁻¹ h⁻¹,2455.0,10.1016/j.apcatb.2017.03.016,https://doi.org/10.1016/j.apcatb.2017.03.016,photocatalytic valorization of glycerol to hydrogen: optimization of operating parameters by artificial neural network,applied catalysis b: environmental,2017.0,estahbanati et al.,needs_review,catalyst loading calc: 2.53 g/l × 5.0 ml = 12.65 mg; glycerol std: (0.5/100×1261)/92.09 = 0.0685 m; doi resolved via crossref api,high,medium,high,high,low,high,low,0.625,2677bbcef6bb7f49,3.2,4.21,86.0,1.0,3.89,5.65,-2.25,139.0,2.28,5.0,7.806289289267033
361,tio2,,,100.0,,pt,2.51,nanoparticle,anatase-rutile,,2.51wt%pt/tio2,,,0.0,photodeposition,,0.0,uv,hg lamp,20.0,20 w,,0,1,0,1,0,2.53,12.65,2.53 g/l,5.0,0.5,0.0685,0.5 vol%,25.0,2.0,2851 μmol g⁻¹ h⁻¹,2851.0,10.1016/j.apcatb.2017.03.016,https://doi.org/10.1016/j.apcatb.2017.03.016,photocatalytic valorization of glycerol to hydrogen: optimization of operating parameters by artificial neural network,applied catalysis b: environmental,2017.0,estahbanati et al.,needs_review,catalyst loading calc: 2.53 g/l × 5.0 ml = 12.65 mg; glycerol std: (0.5/100×1261)/92.09 = 0.0685 m; doi resolved via crossref api,high,medium,high,high,low,high,low,0.625,c93e6f7891307358,3.2,4.21,86.0,1.0,3.89,5.65,-2.25,139.0,2.28,5.0,7.955775781534187
360,tio2,,,100.0,,pt,1.0,nanoparticle,anatase-rutile,,1wt%pt/tio2,,,0.0,photodeposition,,0.0,uv,hg lamp,20.0,20 w,,0,1,0,1,0,1.0,5.0,1 g/l,5.0,10.0,1.3693,10 vol%,25.0,12.0,2.5 μmol g⁻¹ h⁻¹,2.5,10.1016/j.ijhydene.2018.12.095,https://doi.org/10.1016/j.ijhydene.2018.12.095,la-modified tio2/carbon nanotubes assembly nanocomposite for efficient photocatalytic hydrogen evolution from glycerol-water mixture,international journal of hydrogen energy,2019.0,tahir,needs_review,catalyst loading calc: 1.0 g/l × 5.0 ml = 5.00 mg; glycerol std: (10.0/100×1261)/92.09 = 1.3693 m; doi resolved via crossref api,high,medium,high,high,low,high,low,0.625,3c131979e212dc36,3.2,4.21,86.0,1.0,3.89,5.65,-2.25,139.0,2.28,5.0,1.252762968495368
359,tio2,,,100.0,,pt,1.0,nanoparticle,anatase-rutile,,1wt%pt/tio2,,,0.0,photodeposition,,0.0,uv,hg lamp,20.0,20 w,,0,1,0,1,0,1.0,5.0,1 g/l,5.0,10.0,1.3693,10 vol%,25.0,11.5,2.8 μmol g⁻¹ h⁻¹,2.8,10.1016/j.ijhydene.2018.12.095,https://doi.org/10.1016/j.ijhydene.2018.12.095,la-modified tio2/carbon nanotubes assembly nanocomposite for efficient photocatalytic hydrogen evolution from glycerol-water mixture,international journal of hydrogen energy,2019.0,tahir,needs_review,catalyst loading calc: 1.0 g/l × 5.0 ml = 5.00 mg; glycerol std: (10.0/100×1261)/92.09 = 1.3693 m; doi resolved via crossref api,high,medium,high,high,low,high,low,0.625,1c7a551a4cae461b,3.2,4.21,86.0,1.0,3.89,5.65,-2.25,139.0,2.28,5.0,1.33500106673234
358,tio2,,,100.0,,pt,1.0,nanoparticle,anatase-rutile,,1wt%pt/tio2,,,0.0,photodeposition,,0.0,uv,hg lamp,20.0,20 w,,0,1,0,1,0,1.0,5.0,1 g/l,5.0,10.0,1.3693,10 vol%,25.0,11.0,3 μmol g⁻¹ h⁻¹,3.0,10.1016/j.ijhydene.2018.12.095,https://doi.org/10.1016/j.ijhydene.2018.12.095,la-modified tio2/carbon nanotubes assembly nanocomposite for efficient photocatalytic hydrogen evolution from glycerol-water mixture,international journal of hydrogen energy,2019.0,tahir,needs_review,catalyst loading calc: 1.0 g/l × 5.0 ml = 5.00 mg; glycerol std: (10.0/100×1261)/92.09 = 1.3693 m; doi resolved via crossref api,high,medium,high,high,low,high,low,0.625,f374b25db0a0842f,3.2,4.21,86.0,1.0,3.89,5.65,-2.25,139.0,2.28,5.0,1.3862943611198906
357,tio2,,,100.0,,pt,1.0,nanoparticle,anatase-rutile,,1wt%pt/tio2,,,0.0,photodeposition,,0.0,uv,hg lamp,20.0,20 w,,0,1,0,1,0,1.0,5.0,1 g/l,5.0,10.0,1.3693,10 vol%,25.0,10.5,4 μmol g⁻¹ h⁻¹,4.0,10.1016/j.ijhydene.2018.12.095,https://doi.org/10.1016/j.ijhydene.2018.12.095,la-modified tio2/carbon nanotubes assembly nanocomposite for efficient photocatalytic hydrogen evolution from glycerol-water mixture,international journal of hydrogen energy,2019.0,tahir,needs_review,catalyst loading calc: 1.0 g/l × 5.0 ml = 5.00 mg; glycerol std: (10.0/100×1261)/92.09 = 1.3693 m; doi resolved via crossref api,high,medium,high,high,low,high,low,0.625,36985e3c881a6084,3.2,4.21,86.0,1.0,3.89,5.65,-2.25,139.0,2.28,5.0,1.6094379124341003
356,tio2,,,100.0,,pt,1.0,nanoparticle,anatase-rutile,,1wt%pt/tio2,,,0.0,photodeposition,,0.0,uv,hg lamp,20.0,20 w,,0,1,0,1,0,1.0,5.0,1 g/l,5.0,10.0,1.3693,10 vol%,25.0,10.0,5 μmol g⁻¹ h⁻¹,5.0,10.1016/j.ijhydene.2018.12.095,https://doi.org/10.1016/j.ijhydene.2018.12.095,la-modified tio2/carbon nanotubes assembly nanocomposite for efficient photocatalytic hydrogen evolution from glycerol-water mixture,international journal of hydrogen energy,2019.0,tahir,needs_review,catalyst loading calc: 1.0 g/l × 5.0 ml = 5.00 mg; glycerol std: (10.0/100×1261)/92.09 = 1.3693 m; doi resolved via crossref api,high,medium,high,high,low,high,low,0.625,e09ce50f7a4b5000,3.2,4.21,86.0,1.0,3.89,5.65,-2.25,139.0,2.28,5.0,1.791759469228055
560,biwo6,,,100.0,,pt,1.0,nanoparticle,,,1wt%pt/biwo6,hydrothermal,,0.0,hydrothermal,,0.0,visible,xe lamp,300.0,300 w,420.0,1,0,0,0,1,0.5,25.0,0.5 g/l,50.0,5.0,0.6847,5 vol%,25.0,0.0,72 μmol g⁻¹ h⁻¹,72.0,10.3390/jcs7090361,https://doi.org/10.3390/jcs7090361,needs_verification,journal of composites science,2023.0,"suhag m, h. et al.",ok,"catalyst loading calc: 0.5 g/l × 50.0 ml = 25.00 mg; glycerol std: (5.0/100×1261)/92.09 = 0.6847 m; wavelength_cutoff_nm=420nm inferred (xe lamp, visible cutoff)",high,medium,high,high,medium,high,low,0.625,cbc76ebdd9573319,3.0,4.2,20.0,1.0,5.0,5.65,-2.25,139.0,2.28,5.0,4.290459441148391
332,tio2,,,100.0,,pt,1.0,nanoparticle,anatase,3.2,1wt%pt/tio2,sol-gel,300.0,3.0,impregnation,,0.0,uv,hg lamp,125.0,125 w,,0,1,0,1,0,0.25,50.0,0.25 g/l,200.0,0.02,0.0027,0.02 vol%,30.0,4.0,300 μmol g⁻¹ h⁻¹,300.0,10.1016/j.apcatb.2011.05.046,https://doi.org/10.1016/j.apcatb.2011.05.046,photocatalytic reforming of c3-polyols for h2 production: part (i). role of their oh groups,applied catalysis b: environmental,2011.0,fu et al.,needs_review,catalyst loading calc: 0.25 g/l × 200.0 ml = 50.00 mg; glycerol std: (0.02/100×1261)/92.09 = 0.0027 m; doi resolved via crossref api,high,medium,high,high,low,high,high,0.625,a5768653d96bd34c,3.2,4.21,86.0,1.0,3.89,5.65,-2.25,139.0,2.28,5.0,5.707110264748875
331,tio2,,,100.0,,pt,0.5,nanoparticle,anatase-rutile,,0.5wt%pt/tio2,,,0.0,impregnation,,0.0,visible,xe lamp,450.0,450 w,420.0,1,0,0,0,1,1.3,78.0,1.3 g/l,60.0,3.05,0.4176,3.05 vol%,40.0,0.0,68.7 μmol g⁻¹ h⁻¹,68.7,10.1016/j.cej.2010.11.093,https://doi.org/10.1016/j.cej.2010.11.093,production of peroxide species in pt/tio2 suspensions under conditions of photocatalytic water splitting and glycerol photoreforming,chemical engineering journal,2011.0,daskalaki et al.,needs_review,"catalyst loading calc: 1.3 g/l × 60.0 ml = 78.00 mg; glycerol std: (3.05/100×1261)/92.09 = 0.4176 m; wavelength_cutoff_nm=420nm inferred (xe lamp, visible cutoff); doi resolved via crossref api",high,medium,high,high,medium,high,low,0.625,6c93ec382b5cb185,3.2,4.21,86.0,1.0,3.89,5.65,-2.25,139.0,2.28,5.0,4.244200317766478
330,tio2,,,100.0,,pt,0.5,nanoparticle,anatase-rutile,,0.5wt%pt/tio2,,,0.0,impregnation,,0.0,visible,xe lamp,450.0,450 w,420.0,1,0,0,0,1,1.3,78.0,1.3 g/l,60.0,1.72,0.2355,1.72 vol%,40.0,0.0,38.58 μmol g⁻¹ h⁻¹,38.58,10.1016/j.cej.2010.11.093,https://doi.org/10.1016/j.cej.2010.11.093,production of peroxide species in pt/tio2 suspensions under conditions of photocatalytic water splitting and glycerol photoreforming,chemical engineering journal,2011.0,daskalaki et al.,needs_review,"catalyst loading calc: 1.3 g/l × 60.0 ml = 78.00 mg; glycerol std: (1.72/100×1261)/92.09 = 0.2355 m; wavelength_cutoff_nm=420nm inferred (xe lamp, visible cutoff); doi resolved via crossref api",high,medium,high,high,medium,high,low,0.625,96e148b322cdf75c,3.2,4.21,86.0,1.0,3.89,5.65,-2.25,139.0,2.28,5.0,3.6783239401744194
329,tio2,,,100.0,,pt,0.5,nanoparticle,anatase-rutile,,0.5wt%pt/tio2,,,0.0,impregnation,,0.0,visible,xe lamp,450.0,450 w,420.0,1,0,0,0,1,1.3,78.0,1.3 g/l,60.0,0.83,0.1137,0.83 vol%,40.0,0.0,40.92 μmol g⁻¹ h⁻¹,40.92,10.1016/j.cej.2010.11.093,https://doi.org/10.1016/j.cej.2010.11.093,production of peroxide species in pt/tio2 suspensions under conditions of photocatalytic water splitting and glycerol photoreforming,chemical engineering journal,2011.0,daskalaki et al.,needs_review,"catalyst loading calc: 1.3 g/l × 60.0 ml = 78.00 mg; glycerol std: (0.83/100×1261)/92.09 = 0.1137 m; wavelength_cutoff_nm=420nm inferred (xe lamp, visible cutoff); doi resolved via crossref api",high,medium,high,high,medium,high,low,0.625,f5e72932a841418d,3.2,4.21,86.0,1.0,3.89,5.65,-2.25,139.0,2.28,5.0,3.735763040012787
