Repository: RaunakOP-web/Photocatalyst-Trial-

# Glycerol Photocatalyst HER Prediction

## Overview

Machine learning pipeline to **predict and rank photocatalysts** for hydrogen
evolution via glycerol photoreforming. Trains XGBoost and LightGBM regressors on
an 886-row literature-mined dataset, using physically meaningful features to
predict the hydrogen evolution rate (HER, µmol g⁻¹ h⁻¹).

### Step 1: Add your dataset

Drop your master dataset (CSV, JSON, or XLSX) into `data/raw/`.

## Dataset

The master dataset contains **886 entries** of glycerol photoreforming
experiments mined from published literature; **838** remain after
deduplication and quality filtering (`data/processed/df_clean.csv`). Each entry includes catalyst

File: data/processed/df_clean.csv (part 3 of 16)
,host_material,semiconductor_2,semiconductor_3,semiconductor_1_pct,semiconductor_2_pct,co_catalyst,co_catalyst_wt_pct,form,structure,bandgap_eV,full_catalyst,preparation_semiconductor,calcination_temp_semiconductor_C,calcination_time_semiconductor_h,preparation_photocatalyst,calcination_temp_photocatalyst_C,calcination_time_photocatalyst_h,light_type,light_source_type,light_power_W,light_power_reported,wavelength_cutoff_nm,is_xe_lamp,is_hg_lamp,is_led,is_uv,is_visible_light,catalyst_loading_g_L,catalyst_loading_mg,catalyst_loading_reported,reaction_volume_mL,glycerol_concentration_v_pct,glycerol_concentration_std,glycerol_concentration_reported,temperature_C,pH,HER_reported,HER_std_umol_g_h,DOI,source_url,paper_title,journal,year,authors,data_quality_flag,data_quality_note,confidence_HER,confidence_loading,confidence_volume,confidence_light,confidence_wavelength,confidence_pH,confidence_bandgap,metadata_completeness_score,experiment_hash,semi_bandgap_eV,semi_electron_affinity_eV,semi_dielectric,semi_crystal,semi_density,cocat_work_function,cocat_d_band_center,cocat_atomic_radius,cocat_electronegativity,cocat_price,log_HER
290,tio2,,,100.0,,pd,0.5,nanoparticle,anatase,3.03,0.5wt%pd/tio2,,,0.0,precipitation,400.0,2.0,uv,hg lamp,125.0,125 w,,0,1,0,1,0,1.0,85.0,1 g/l,85.0,10.0,1.3693,10 vol%,25.0,6.8,6307 μmol g⁻¹ h⁻¹,6307.0,needs_verification (10.1016/j.cattod.2017.mm.xxx),,"a comparative study of hydrogen photocatalytic production from glycerol and propan-2-ol on m/tio2 systems (m=au, pt, pd)",catalysis today,2017.0,lópez-tenllado et al.,needs_review,catalyst loading calc: 1.0 g/l × 85.0 ml = 85.00 mg; glycerol std: (10.0/100×1261)/92.09 = 1.3693 m,high,medium,high,high,low,high,high,0.625,a1f76c0905107e53,3.2,4.21,86.0,1.0,3.89,5.22,-1.83,137.0,2.2,5.0,8.74957394808293
319,tio2,,,100.0,,pt,0.5,nanoparticle,anatase,,0.5wt%pt/tio2,,,0.0,photodeposition,,0.0,uv,hg lamp,250.0,250 w,,0,1,0,1,0,0.4,40.0,0.4 g/l,100.0,2.24,0.3067,2.24 vol%,25.0,6.4,37.16 μmol g⁻¹ h⁻¹,37.16,10.1007/s11458-009-0019-6,https://doi.org/10.1007/s11458-009-0019-6,photocatalytic hydrogen generation using glycerol wastewater over pt/tio2,chemistry in china,2009.0,li et al.,needs_review,catalyst loading calc: 0.4 g/l × 100.0 ml = 40.00 mg; glycerol std: (2.24/100×1261)/92.09 = 0.3067 m; doi resolved via crossref api,high,medium,high,high,low,high,low,0.625,1af11d2ebf58c0d8,3.2,4.21,86.0,1.0,3.89,5.65,-2.25,139.0,2.28,5.0,3.6417878465800855
318,tio2,,,100.0,,pt,1.0,nanoparticle,anatase-rutile,,1wt%pt/tio2,,,0.0,photodeposition,,0.0,visible,halogen lamp,300.0,300 w,420.0,0,0,0,0,1,0.63,50.4,0.63 g/l,80.0,10.0,1.3693,10 vol%,25.0,7.0,423.21 μmol g⁻¹ h⁻¹,423.21,10.1016/j.apsusc.2008.11.056,https://doi.org/10.1016/j.apsusc.2008.11.056,photo-catalytic h2 evolution over a series of keggin-structure heteropoly blue sensitized pt/tio2 under visible light irradiation,applied surface science,2009.0,fu,needs_review,catalyst loading calc: 0.63 g/l × 80.0 ml = 50.40 mg; glycerol std: (10.0/100×1261)/92.09 = 1.3693 m; doi resolved via crossref api,high,medium,high,high,medium,high,low,0.625,95ec3fddefabf720,3.2,4.21,86.0,1.0,3.89,5.65,-2.25,139.0,2.28,5.0,6.050228615638675
268,cds,,,100.0,,ni,3.25,nanocrystal,,2.69,3.25wt%ni/cds,,,0.0,precipitation,,0.0,visible,hg lamp,500.0,500 w,400.0,0,1,0,0,1,0.04,0.4,0.04 g/l,10.0,24.0,3.2864,24 vol%,25.0,6.0,74600 μmol g⁻¹ h⁻¹,74600.0,10.1016/j.ijhydene.2011.09.129,https://doi.org/10.1016/j.ijhydene.2011.09.129,enhanced photocatalytic h2 production from glycerol solution over zno/zns core/shell nanorods prepared by a low temperature route,international journal of hydrogen energy,2012.0,sang et al.,needs_review,catalyst loading calc: 0.04 g/l × 10.0 ml = 0.40 mg; glycerol std: (24.0/100×1261)/92.09 = 3.2864 m; doi resolved via crossref api,high,medium,high,high,medium,high,high,0.625,76035fb8717ba74d,2.42,4.2,8.9,3.0,4.82,5.15,-1.29,124.0,1.91,2.0,11.219909190927746
603,tio2,g-c3n4,montmorillonite,50.0,10.0,,,nanocomposite,anatase,,tio2/g-c3n4,hydrothermal,,0.0,sol-gel,400.0,3.0,visible,xe lamp,35.0,35 w,420.0,1,0,0,0,1,1.15,149.5,1.15 g/l,130.0,5.0,0.6847,5 vol%,25.0,11.0,198.5 μmol g⁻¹ h⁻¹,198.5,10.1016/j.renene.2020.04.020,https://doi.org/10.1016/j.renene.2020.04.020,solar photocatalytic hydrogen production from glycerol reforming using ternary cu/ths/graphene,conference of the south african advanced materials initiative (proceedings),2020.0,seadira et al.,needs_review,"catalyst loading calc: 1.15 g/l × 130.0 ml = 149.50 mg; glycerol std: (5.0/100×1261)/92.09 = 0.6847 m; co_catalyst set to 'none': bare semiconductor; warning: conference proceedings, not journal article. cannot cite with doi.; wavelength_cutoff_nm=420nm inferred (xe lamp, visible cutoff); doi resolved via crossref api",high,medium,high,high,medium,high,low,0.625,fbc63553640a34b8,3.2,4.21,86.0,1.0,3.89,0.0,0.0,0.0,0.0,0.0,5.295814236329918
602,tio2,g-c3n4,montmorillonite,50.0,10.0,,,nanocomposite,anatase,,tio2/g-c3n4,hydrothermal,,0.0,sol-gel,400.0,3.0,visible,xe lamp,35.0,35 w,420.0,1,0,0,0,1,1.15,149.5,1.15 g/l,130.0,5.0,0.6847,5 vol%,25.0,8.0,661.7 μmol g⁻¹ h⁻¹,661.7,10.1016/j.renene.2020.04.020,https://doi.org/10.1016/j.renene.2020.04.020,solar photocatalytic hydrogen production from glycerol reforming using ternary cu/ths/graphene,conference of the south african advanced materials initiative (proceedings),2020.0,seadira et al.,needs_review,"catalyst loading calc: 1.15 g/l × 130.0 ml = 149.50 mg; glycerol std: (5.0/100×1261)/92.09 = 0.6847 m; co_catalyst set to 'none': bare semiconductor; warning: conference proceedings, not journal article. cannot cite with doi.; wavelength_cutoff_nm=420nm inferred (xe lamp, visible cutoff); doi resolved via crossref api",high,medium,high,high,medium,high,low,0.625,96a53fb6fc9085fd,3.2,4.21,86.0,1.0,3.89,0.0,0.0,0.0,0.0,0.0,6.496322399094181
601,tio2,g-c3n4,montmorillonite,50.0,10.0,,,nanocomposite,anatase,,tio2/g-c3n4,hydrothermal,,0.0,sol-gel,400.0,3.0,visible,xe lamp,35.0,35 w,420.0,1,0,0,0,1,1.15,149.5,1.15 g/l,130.0,5.0,0.6847,5 vol%,25.0,7.0,2205.9 μmol g⁻¹ h⁻¹,2205.9,10.1016/j.renene.2020.04.020,https://doi.org/10.1016/j.renene.2020.04.020,solar photocatalytic hydrogen production from glycerol reforming using ternary cu/ths/graphene,conference of the south african advanced materials initiative (proceedings),2020.0,seadira et al.,needs_review,"catalyst loading calc: 1.15 g/l × 130.0 ml = 149.50 mg; glycerol std: (5.0/100×1261)/92.09 = 0.6847 m; co_catalyst set to 'none': bare semiconductor; warning: conference proceedings, not journal article. cannot cite with doi.; wavelength_cutoff_nm=420nm inferred (xe lamp, visible cutoff); doi resolved via crossref api",high,medium,high,high,medium,high,low,0.625,6c5686d2b99fc82e,3.2,4.21,86.0,1.0,3.89,0.0,0.0,0.0,0.0,0.0,7.699344094854114
600,tio2,g-c3n4,montmorillonite,50.0,10.0,,,nanocomposite,anatase,,tio2/g-c3n4,hydrothermal,,0.0,sol-gel,400.0,3.0,visible,xe lamp,35.0,35 w,420.0,1,0,0,0,1,1.15,149.5,1.15 g/l,130.0,5.0,0.6847,5 vol%,25.0,4.0,558.4 μmol g⁻¹ h⁻¹,558.4,10.1016/j.renene.2020.04.020,https://doi.org/10.1016/j.renene.2020.04.020,solar photocatalytic hydrogen production from glycerol reforming using ternary cu/ths/graphene,conference of the south african advanced materials initiative (proceedings),2020.0,seadira et al.,needs_review,"catalyst loading calc: 1.15 g/l × 130.0 ml = 149.50 mg; glycerol std: (5.0/100×1261)/92.09 = 0.6847 m; co_catalyst set to 'none': bare semiconductor; warning: conference proceedings, not journal article. cannot cite with doi.; wavelength_cutoff_nm=420nm inferred (xe lamp, visible cutoff); doi resolved via crossref api",high,medium,high,high,medium,high,low,0.625,5dc0a00a1eed4911,3.2,4.21,86.0,1.0,3.89,0.0,0.0,0.0,0.0,0.0,6.32686478076786
599,tio2,g-c3n4,montmorillonite,50.0,10.0,,,nanocomposite,anatase,,tio2/g-c3n4,hydrothermal,,0.0,sol-gel,400.0,3.0,visible,xe lamp,35.0,35 w,420.0,1,0,0,0,1,1.15,149.5,1.15 g/l,130.0,5.0,0.6847,5 vol%,25.0,2.0,255 μmol g⁻¹ h⁻¹,255.0,10.1016/j.renene.2020.04.020,https://doi.org/10.1016/j.renene.2020.04.020,solar photocatalytic hydrogen production from glycerol reforming using ternary cu/ths/graphene,conference of the south african advanced materials initiative (proceedings),2020.0,seadira et al.,needs_review,"catalyst loading calc: 1.15 g/l × 130.0 ml = 149.50 mg; glycerol std: (5.0/100×1261)/92.09 = 0.6847 m; co_catalyst set to 'none': bare semiconductor; warning: conference proceedings, not journal article. cannot cite with doi.; wavelength_cutoff_nm=420nm inferred (xe lamp, visible cutoff); doi resolved via crossref api",high,medium,high,high,medium,high,low,0.625,d5f18e620383c32e,3.2,4.21,86.0,1.0,3.89,0.0,0.0,0.0,0.0,0.0,5.545177444479562
168,tio2,,,100.0,,cu,,nanoparticle,anatase,2.9,xwt%cu/tio2,sol-gel,,0.0,hydrothermal,,0.0,visible,halogen lamp,500.0,500 w,400.0,0,0,0,0,1,1.0,100.0,1 g/l,100.0,10.0,1.3693,10 vol%,24.0,11.0,593.02 μmol g⁻¹ h⁻¹,593.02,10.1016/j.ijhydene.2015.03.019,https://doi.org/10.1016/j.ijhydene.2015.03.019,hydrogen production from water photosplitting using cu/tio2 nanoparticles: effect of hydrolysis rate and reaction medium,international journal of hydrogen energy,2015.0,bashiri et al.,needs_review,catalyst loading calc: 1.0 g/l × 100.0 ml = 100.00 mg; glycerol std: (10.0/100×1261)/92.09 = 1.3693 m; doi resolved via crossref api,high,medium,high,high,medium,high,high,0.625,0c7d489706a03038,3.2,4.21,86.0,1.0,3.89,4.65,-2.67,128.0,1.9,2.0,6.386912988829492
629,tio2,in0.5wo3,rgo,97.0,2.0,,,nanocomposite,anatase-brookite,,tio2/in0.5wo3,,,0.0,impregnation,450.0,2.0,visible,xe lamp,300.0,300 w,400.0,1,0,0,0,1,0.1,5.0,0.1 g/l,50.0,5.0,0.6847,5 vol%,25.0,7.0,223.6 μmol g⁻¹ h⁻¹,223.6,10.1016/j.ceramint.2021.09.233,https://doi.org/10.1016/j.ceramint.2021.09.233,hydrogen evolution over sol-gel prepared visible-light-responsive ag2o/sral2o4/cnt ternary photocatalyst,ceramics international,2022.0,mkhalid and i. a,needs_review,catalyst loading calc: 0.1 g/l × 50.0 ml = 5.00 mg; glycerol std: (5.0/100×1261)/92.09 = 0.6847 m; co_catalyst set to 'none': bare semiconductor; doi resolved via crossref api,high,medium,high,high,medium,high,low,0.625,d6f809e68d201298,3.2,4.21,86.0,1.0,3.89,0.0,0.0,0.0,0.0,0.0,5.414321042304342
628,tio2,in0.5wo3,rgo,97.5,2.0,,,nanocomposite,anatase-brookite,3.02,tio2/in0.5wo3,,,0.0,impregnation,450.0,2.0,visible,xe lamp,300.0,300 w,400.0,1,0,0,0,1,0.1,5.0,0.1 g/l,50.0,5.0,0.6847,5 vol%,25.0,7.0,304.98 μmol g⁻¹ h⁻¹,304.98,10.1016/j.ceramint.2021.09.233,https://doi.org/10.1016/j.ceramint.2021.09.233,hydrogen evolution over sol-gel prepared visible-light-responsive ag2o/sral2o4/cnt ternary photocatalyst,ceramics international,2022.0,mkhalid and i. a,needs_review,catalyst loading calc: 0.1 g/l × 50.0 ml = 5.00 mg; glycerol std: (5.0/100×1261)/92.09 = 0.6847 m; co_catalyst set to 'none': bare semiconductor; doi resolved via crossref api,high,medium,high,high,medium,high,high,0.625,368b75f3efd0c156,3.2,4.21,86.0,1.0,3.89,0.0,0.0,0.0,0.0,0.0,5.723519740339233
674,tio2,bi2o3,,99.9,,,,nanocomposite,anatase-rutile,3.1,tio2/bi2o3,,,0.0,impregnation,450.0,3.0,uv,led,3.0,3 w,365.0,0,0,1,1,0,0.63,50.4,0.63 g/l,80.0,0.3,0.0411,0.3 vol%,25.0,7.0,565 μmol g⁻¹ h⁻¹,565.0,10.1016/j.apsusc.2016.12.171,https://doi.org/10.1016/j.apsusc.2016.12.171,bi2o3 cocatalyst improving photocatalytic hydrogen evolution performance of tio2,applied surface science,2017.0,xu et al.,needs_review,catalyst loading calc: 0.63 g/l × 80.0 ml = 50.40 mg; glycerol std: (0.3/100×1261)/92.09 = 0.0411 m; co_catalyst set to 'none': bare semiconductor; doi resolved via crossref api,high,medium,high,high,medium,high,high,0.625,f5170c4d65024aa9,3.2,4.21,86.0,1.0,3.89,0.0,0.0,0.0,0.0,0.0,6.338594078203183
673,tio2,bi2o3,,99.95,,,,nanocomposite,anatase-rutile,3.1,tio2/bi2o3,,,0.0,impregnation,450.0,3.0,uv,led,3.0,3 w,365.0,0,0,1,1,0,0.63,50.4,0.63 g/l,80.0,0.3,0.0411,0.3 vol%,25.0,7.0,920 μmol g⁻¹ h⁻¹,920.0,10.1016/j.apsusc.2016.12.171,https://doi.org/10.1016/j.apsusc.2016.12.171,bi2o3 cocatalyst improving photocatalytic hydrogen evolution performance of tio2,applied surface science,2017.0,xu et al.,needs_review,catalyst loading calc: 0.63 g/l × 80.0 ml = 50.40 mg; glycerol std: (0.3/100×1261)/92.09 = 0.0411 m; co_catalyst set to 'none': bare semiconductor; doi resolved via crossref api,high,medium,high,high,medium,high,high,0.625,0cc0ad0aecc11221,3.2,4.21,86.0,1.0,3.89,0.0,0.0,0.0,0.0,0.0,6.825460036255307
672,tio2,bi2o3,,99.98,,,,nanocomposite,anatase-rutile,3.1,tio2/bi2o3,,,0.0,impregnation,450.0,3.0,uv,led,3.0,3 w,365.0,0,0,1,1,0,0.63,50.4,0.63 g/l,80.0,0.3,0.0411,0.3 vol%,25.0,7.0,736 μmol g⁻¹ h⁻¹,736.0,10.1016/j.apsusc.2016.12.171,https://doi.org/10.1016/j.apsusc.2016.12.171,bi2o3 cocatalyst improving photocatalytic hydrogen evolution performance of tio2,applied surface science,2017.0,xu et al.,needs_review,catalyst loading calc: 0.63 g/l × 80.0 ml = 50.40 mg; glycerol std: (0.3/100×1261)/92.09 = 0.0411 m; co_catalyst set to 'none': bare semiconductor; doi resolved via crossref api,high,medium,high,high,medium,high,high,0.625,f853d75040774917,3.2,4.21,86.0,1.0,3.89,0.0,0.0,0.0,0.0,0.0,6.602587892189336
671,tio2,bi2o3,,99.99,,,,nanocomposite,anatase-rutile,3.1,tio2/bi2o3,,,0.0,impregnation,450.0,3.0,uv,led,3.0,3 w,365.0,0,0,1,1,0,0.63,50.4,0.63 g/l,80.0,0.3,0.0411,0.3 vol%,25.0,7.0,449 μmol g⁻¹ h⁻¹,449.0,10.1016/j.apsusc.2016.12.171,https://doi.org/10.1016/j.apsusc.2016.12.171,bi2o3 cocatalyst improving photocatalytic hydrogen evolution performance of tio2,applied surface science,2017.0,xu et al.,needs_review,catalyst loading calc: 0.63 g/l × 80.0 ml = 50.40 mg; glycerol std: (0.3/100×1261)/92.09 = 0.0411 m; co_catalyst set to 'none': bare semiconductor; doi resolved via crossref api,high,medium,high,high,medium,high,high,0.625,da1c347f9a43d01a,3.2,4.21,86.0,1.0,3.89,0.0,0.0,0.0,0.0,0.0,6.1092475827643655
670,tio2,,,100.0,,,,nanocomposite,anatase-rutile,3.1,tio2,,,0.0,impregnation,450.0,3.0,uv,led,3.0,3 w,365.0,0,0,1,1,0,0.63,50.4,0.63 g/l,80.0,0.3,0.0411,0.3 vol%,25.0,7.0,12.6 μmol g⁻¹ h⁻¹,12.6,10.1016/j.apsusc.2016.12.171,https://doi.org/10.1016/j.apsusc.2016.12.171,bi2o3 cocatalyst improving photocatalytic hydrogen evolution performance of tio2,applied surface science,2017.0,xu et al.,needs_review,catalyst loading calc: 0.63 g/l × 80.0 ml = 50.40 mg; glycerol std: (0.3/100×1261)/92.09 = 0.0411 m; co_catalyst set to 'none': bare semiconductor; doi resolved via crossref api,high,medium,high,high,medium,high,high,0.625,1dac1728eb8d0ac0,3.2,4.21,86.0,1.0,3.89,0.0,0.0,0.0,0.0,0.0,2.6100697927420065
631,tio2,in0.5wo3,rgo,95.0,2.0,,,nanocomposite,anatase-brookite,,tio2/in0.5wo3,,,0.0,impregnation,450.0,2.0,visible,xe lamp,300.0,300 w,400.0,1,0,0,0,1,0.1,5.0,0.1 g/l,50.0,5.0,0.6847,5 vol%,25.0,7.0,159.7 μmol g⁻¹ h⁻¹,159.7,10.1016/j.ceramint.2021.09.233,https://doi.org/10.1016/j.ceramint.2021.09.233,hydrogen evolution over sol-gel prepared visible-light-responsive ag2o/sral2o4/cnt ternary photocatalyst,ceramics international,2022.0,mkhalid and i. a,needs_review,catalyst loading calc: 0.1 g/l × 50.0 ml = 5.00 mg; glycerol std: (5.0/100×1261)/92.09 = 0.6847 m; co_catalyst set to 'none': bare semiconductor; doi resolved via crossref api,high,medium,high,high,medium,high,low,0.625,29f52e0e56540d13,3.2,4.21,86.0,1.0,3.89,0.0,0.0,0.0,0.0,0.0,5.0795392727434665
630,tio2,in0.5wo3,rgo,96.0,2.0,,,nanocomposite,anatase-brookite,,tio2/in0.5wo3,,,0.0,impregnation,450.0,2.0,visible,xe lamp,300.0,300 w,400.0,1,0,0,0,1,0.1,5.0,0.1 g/l,50.0,5.0,0.6847,5 vol%,25.0,7.0,190.3 μmol g⁻¹ h⁻¹,190.3,10.1016/j.ceramint.2021.09.233,https://doi.org/10.1016/j.ceramint.2021.09.233,hydrogen evolution over sol-gel prepared visible-light-responsive ag2o/sral2o4/cnt ternary photocatalyst,ceramics international,2022.0,mkhalid and i. a,needs_review,catalyst loading calc: 0.1 g/l × 50.0 ml = 5.00 mg; glycerol std: (5.0/100×1261)/92.09 = 0.6847 m; co_catalyst set to 'none': bare semiconductor; doi resolved via crossref api,high,medium,high,high,medium,high,low,0.625,145f266005bd6fc6,3.2,4.21,86.0,1.0,3.89,0.0,0.0,0.0,0.0,0.0,5.253842876446207
675,tio2,bi2o3,,99.2,,,,nanocomposite,anatase-rutile,3.1,tio2/bi2o3,,,0.0,impregnation,450.0,3.0,uv,led,3.0,3 w,365.0,0,0,1,1,0,0.63,50.4,0.63 g/l,80.0,0.3,0.0411,0.3 vol%,25.0,7.0,29.4 μmol g⁻¹ h⁻¹,29.4,10.1016/j.apsusc.2016.12.171,https://doi.org/10.1016/j.apsusc.2016.12.171,bi2o3 cocatalyst improving photocatalytic hydrogen evolution performance of tio2,applied surface science,2017.0,xu et al.,needs_review,catalyst loading calc: 0.63 g/l × 80.0 ml = 50.40 mg; glycerol std: (0.3/100×1261)/92.09 = 0.0411 m; co_catalyst set to 'none': bare semiconductor; doi resolved via crossref api,high,medium,high,high,medium,high,high,0.625,e949164176a8fa89,3.2,4.21,86.0,1.0,3.89,0.0,0.0,0.0,0.0,0.0,3.414442608412176
188,tio2,,,100.0,,cu,2.0,nanosheets,anatase,,2wt%cu/tio2,hydrothermal,350.0,2.0,photodeposition,450.0,3.0,visible,xe lamp,300.0,300 w,420.0,1,0,0,0,1,0.5,50.0,0.5 g/l,100.0,5.0,0.6847,5 vol%,25.0,7.0,61.2 μmol g⁻¹ h⁻¹,61.2,10.1021/acs.jpcc.6b01030,https://doi.org/10.1021/acs.jpcc.6b01030,high h2 evolution from quantum cu (ii) nanodot-doped two-dimensional ultrathin tio2 nanosheets with dominant exposed {001} facets for reforming glycerol with multiple electron transport pathways,the journal of physical chemistry c,2016.0,zhang et al.,needs_review,"catalyst loading calc: 0.5 g/l × 100.0 ml = 50.00 mg; glycerol std: (5.0/100×1261)/92.09 = 0.6847 m; wavelength_cutoff_nm=420nm inferred (xe lamp, visible cutoff); doi resolved via crossref api",high,medium,high,high,medium,high,low,0.625,e44c01c226991158,3.2,4.21,86.0,1.0,3.89,4.65,-2.67,128.0,1.9,2.0,4.130354999745133
187,tio2,,,100.0,,cu,1.5,nanosheets,anatase,,1.5wt%cu/tio2,hydrothermal,350.0,2.0,photodeposition,450.0,3.0,visible,xe lamp,300.0,300 w,420.0,1,0,0,0,1,0.5,50.0,0.5 g/l,100.0,5.0,0.6847,5 vol%,25.0,7.0,165.12 μmol g⁻¹ h⁻¹,165.12,10.1021/acs.jpcc.6b01030,https://doi.org/10.1021/acs.jpcc.6b01030,high h2 evolution from quantum cu (ii) nanodot-doped two-dimensional ultrathin tio2 nanosheets with dominant exposed {001} facets for reforming glycerol with multiple electron transport pathways,the journal of physical chemistry c,2016.0,zhang et al.,needs_review,"catalyst loading calc: 0.5 g/l × 100.0 ml = 50.00 mg; glycerol std: (5.0/100×1261)/92.09 = 0.6847 m; wavelength_cutoff_nm=420nm inferred (xe lamp, visible cutoff); doi resolved via crossref api",high,medium,high,high,medium,high,low,0.625,21ffb0cafafce7a6,3.2,4.21,86.0,1.0,3.89,4.65,-2.67,128.0,1.9,2.0,5.1127104187625525
186,tio2,,,100.0,,cu,0.5,nanosheets,anatase,,0.5wt%cu/tio2,hydrothermal,350.0,2.0,photodeposition,450.0,3.0,visible,xe lamp,300.0,300 w,420.0,1,0,0,0,1,0.5,50.0,0.5 g/l,100.0,5.0,0.6847,5 vol%,25.0,7.0,110.6 μmol g⁻¹ h⁻¹,110.6,10.1021/acs.jpcc.6b01030,https://doi.org/10.1021/acs.jpcc.6b01030,high h2 evolution from quantum cu (ii) nanodot-doped two-dimensional ultrathin tio2 nanosheets with dominant exposed {001} facets for reforming glycerol with multiple electron transport pathways,the journal of physical chemistry c,2016.0,zhang et al.,needs_review,"catalyst loading calc: 0.5 g/l × 100.0 ml = 50.00 mg; glycerol std: (5.0/100×1261)/92.09 = 0.6847 m; wavelength_cutoff_nm=420nm inferred (xe lamp, visible cutoff); doi resolved via crossref api",high,medium,high,high,medium,high,low,0.625,7c8f746b78f765b4,3.2,4.21,86.0,1.0,3.89,4.65,-2.67,128.0,1.9,2.0,4.71492104994721
185,tio2,,,100.0,,cu,0.1,nanosheets,anatase,,0.1wt%cu/tio2,hydrothermal,350.0,2.0,photodeposition,450.0,3.0,visible,xe lamp,300.0,300 w,420.0,1,0,0,0,1,0.5,50.0,0.5 g/l,100.0,5.0,0.6847,5 vol%,25.0,7.0,23.7 μmol g⁻¹ h⁻¹,23.7,10.1021/acs.jpcc.6b01030,https://doi.org/10.1021/acs.jpcc.6b01030,high h2 evolution from quantum cu (ii) nanodot-doped two-dimensional ultrathin tio2 nanosheets with dominant exposed {001} facets for reforming glycerol with multiple electron transport pathways,the journal of physical chemistry c,2016.0,zhang et al.,needs_review,"catalyst loading calc: 0.5 g/l × 100.0 ml = 50.00 mg; glycerol std: (5.0/100×1261)/92.09 = 0.6847 m; wavelength_cutoff_nm=420nm inferred (xe lamp, visible cutoff); doi resolved via crossref api",high,medium,high,high,medium,high,low,0.625,bf63dca5931bc640,3.2,4.21,86.0,1.0,3.89,4.65,-2.67,128.0,1.9,2.0,3.2068032436339315
167,tio2,,,100.0,,cu,6.0,nanoparticle,anatase,2.96,6wt%cu/tio2,sol-gel,,0.0,hydrothermal,,0.0,visible,halogen lamp,500.0,500 w,400.0,0,0,0,0,1,1.0,100.0,1 g/l,100.0,10.0,1.3693,10 vol%,24.0,11.0,216.84 μmol g⁻¹ h⁻¹,216.84,10.1016/j.ijhydene.2015.03.019,https://doi.org/10.1016/j.ijhydene.2015.03.019,hydrogen production from water photosplitting using cu/tio2 nanoparticles: effect of hydrolysis rate and reaction medium,international journal of hydrogen energy,2015.0,bashiri et al.,needs_review,catalyst loading calc: 1.0 g/l × 100.0 ml = 100.00 mg; glycerol std: (10.0/100×1261)/92.09 = 1.3693 m; doi resolved via crossref api,high,medium,high,high,medium,high,high,0.625,f0a9074947ddad6c,3.2,4.21,86.0,1.0,3.89,4.65,-2.67,128.0,1.9,2.0,5.383760848365505
184,tio2,,,100.0,,cu,0.0,nanosheets,anatase,,0wt%cu/tio2,hydrothermal,350.0,2.0,photodeposition,450.0,3.0,visible,xe lamp,300.0,300 w,420.0,1,0,0,0,1,0.5,50.0,0.5 g/l,100.0,5.0,0.6847,5 vol%,25.0,7.0,9.26 μmol g⁻¹ h⁻¹,9.26,10.1021/acs.jpcc.6b01030,https://doi.org/10.1021/acs.jpcc.6b01030,high h2 evolution from quantum cu (ii) nanodot-doped two-dimensional ultrathin tio2 nanosheets with dominant exposed {001} facets for reforming glycerol with multiple electron transport pathways,the journal of physical chemistry c,2016.0,zhang et al.,needs_review,"catalyst loading calc: 0.5 g/l × 100.0 ml = 50.00 mg; glycerol std: (5.0/100×1261)/92.09 = 0.6847 m; wavelength_cutoff_nm=420nm inferred (xe lamp, visible cutoff); doi resolved via crossref api",high,medium,high,high,medium,high,low,0.625,4704f905be7c5f2b,3.2,4.21,86.0,1.0,3.89,4.65,-2.67,128.0,1.9,2.0,2.3282528397426234
183,tio2,,,100.0,,cu,1.0,nanosheets,anatase,,1wt%cu/tio2,hydrothermal,350.0,2.0,photodeposition,450.0,3.0,visible,xe lamp,300.0,300 w,420.0,1,0,0,0,1,0.5,50.0,0.5 g/l,100.0,5.0,0.6847,5 vol%,25.0,7.0,220 μmol g⁻¹ h⁻¹,220.0,10.1021/acs.jpcc.6b01030,https://doi.org/10.1021/acs.jpcc.6b01030,high h2 evolution from quantum cu (ii) nanodot-doped two-dimensional ultrathin tio2 nanosheets with dominant exposed {001} facets for reforming glycerol with multiple electron transport pathways,the journal of physical chemistry c,2016.0,zhang et al.,needs_review,"catalyst loading calc: 0.5 g/l × 100.0 ml = 50.00 mg; glycerol std: (5.0/100×1261)/92.09 = 0.6847 m; wavelength_cutoff_nm=420nm inferred (xe lamp, visible cutoff); doi resolved via crossref api",high,medium,high,high,medium,high,low,0.625,800c5cbd2d6aa7ad,3.2,4.21,86.0,1.0,3.89,4.65,-2.67,128.0,1.9,2.0,5.3981627015177525
182,tio2,,,100.0,,cu,1.0,nanosheets,anatase,,1wt%cu/tio2,hydrothermal,350.0,2.0,photodeposition,350.0,3.0,visible,xe lamp,300.0,300 w,420.0,1,0,0,0,1,0.5,50.0,0.5 g/l,100.0,5.0,0.6847,5 vol%,25.0,7.0,80.94 μmol g⁻¹ h⁻¹,80.94,10.1021/acs.jpcc.6b01030,https://doi.org/10.1021/acs.jpcc.6b01030,high h2 evolution from quantum cu (ii) nanodot-doped two-dimensional ultrathin tio2 nanosheets with dominant exposed {001} facets for reforming glycerol with multiple electron transport pathways,the journal of physical chemistry c,2016.0,zhang et al.,needs_review,"catalyst loading calc: 0.5 g/l × 100.0 ml = 50.00 mg; glycerol std: (5.0/100×1261)/92.09 = 0.6847 m; wavelength_cutoff_nm=420nm inferred (xe lamp, visible cutoff); doi resolved via crossref api",high,medium,high,high,medium,high,low,0.625,ba345305699b6394,3.2,4.21,86.0,1.0,3.89,4.65,-2.67,128.0,1.9,2.0,4.405987272118725
181,tio2,,,100.0,,cu,1.0,nanosheets,anatase,,1wt%cu/tio2,hydrothermal,350.0,2.0,photodeposition,200.0,3.0,visible,xe lamp,300.0,300 w,420.0,1,0,0,0,1,0.5,50.0,0.5 g/l,100.0,5.0,0.6847,5 vol%,25.0,7.0,57.55 μmol g⁻¹ h⁻¹,57.55,10.1021/acs.jpcc.6b01030,https://doi.org/10.1021/acs.jpcc.6b01030,high h2 evolution from quantum cu (ii) nanodot-doped two-dimensional ultrathin tio2 nanosheets with dominant exposed {001} facets for reforming glycerol with multiple electron transport pathways,the journal of physical chemistry c,2016.0,zhang et al.,needs_review,"catalyst loading calc: 0.5 g/l × 100.0 ml = 50.00 mg; glycerol std: (5.0/100×1261)/92.09 = 0.6847 m; wavelength_cutoff_nm=420nm inferred (xe lamp, visible cutoff); doi resolved via crossref api",high,medium,high,high,medium,high,low,0.625,d7cc9cd241094e29,3.2,4.21,86.0,1.0,3.89,4.65,-2.67,128.0,1.9,2.0,4.069881090043726
170,tio2,,,100.0,,cu,,nanoparticle,anatase,2.83,xwt%cu/tio2,sol-gel,,0.0,hydrothermal,,0.0,visible,halogen lamp,500.0,500 w,400.0,0,0,0,0,1,1.0,100.0,1 g/l,100.0,10.0,1.3693,10 vol%,24.0,11.0,455.37 μmol g⁻¹ h⁻¹,455.37,10.1016/j.ijhydene.2015.03.019,https://doi.org/10.1016/j.ijhydene.2015.03.019,hydrogen production from water photosplitting using cu/tio2 nanoparticles: effect of hydrolysis rate and reaction medium,international journal of hydrogen energy,2015.0,bashiri et al.,needs_review,catalyst loading calc: 1.0 g/l × 100.0 ml = 100.00 mg; glycerol std: (10.0/100×1261)/92.09 = 1.3693 m; doi resolved via crossref api,high,medium,high,high,medium,high,high,0.625,b09b4f6aa974681c,3.2,4.21,86.0,1.0,3.89,4.65,-2.67,128.0,1.9,2.0,6.123303884013292
169,tio2,,,100.0,,cu,,nanoparticle,anatase,2.72,xwt%cu/tio2,sol-gel,,0.0,hydrothermal,,0.0,visible,halogen lamp,500.0,500 w,400.0,0,0,0,0,1,1.0,100.0,1 g/l,100.0,10.0,1.3693,10 vol%,24.0,11.0,1207.7 μmol g⁻¹ h⁻¹,1207.7,10.1016/j.ijhydene.2015.03.019,https://doi.org/10.1016/j.ijhydene.2015.03.019,hydrogen production from water photosplitting using cu/tio2 nanoparticles: effect of hydrolysis rate and reaction medium,international journal of hydrogen energy,2015.0,bashiri et al.,needs_review,catalyst loading calc: 1.0 g/l × 100.0 ml = 100.00 mg; glycerol std: (10.0/100×1261)/92.09 = 1.3693 m; doi resolved via crossref api,high,medium,high,high,medium,high,high,0.625,b86a32de67eec7f5,3.2,4.21,86.0,1.0,3.89,4.65,-2.67,128.0,1.9,2.0,7.097300680865411
4,tio2,g-c3n4,,50.0,10.0,ag,3.0,nanocomposite,anatase,,3wt%ag/tio2/g-c3n4,hydrothermal,,0.0,sol-gel,400.0,3.0,visible,xe lamp,35.0,35 w,420.0,1,0,0,0,1,1.15,149.5,1.15 g/l,130.0,5.0,0.6847,5 vol%,25.0,2.0,115 μmol g⁻¹ h⁻¹,115.0,10.1016/j.renene.2020.04.020,https://doi.org/10.1016/j.renene.2020.04.020,solar photocatalytic hydrogen production from glycerol reforming using ternary cu/ths/graphene,conference of the south african advanced materials initiative (proceedings),2020.0,seadira et al.,needs_review,"catalyst loading calc: 1.15 g/l × 130.0 ml = 149.50 mg; glycerol std: (5.0/100×1261)/92.09 = 0.6847 m; warning: conference proceedings, not journal article. cannot cite with doi.; wavelength_cutoff_nm=420nm inferred (xe lamp, visible cutoff); doi resolved via crossref api",high,medium,high,high,medium,high,low,0.625,a43530f4273f67ea,3.2,4.21,86.0,1.0,3.89,4.26,-4.3,144.0,1.93,4.0,4.7535901911063645
846,tio2,in0.5wo3,,95.0,,,,nanocomposite,anatase-brookite,,tio2/in0.5wo3,,,0.0,hydrothermal,450.0,1.0,visible,xe lamp,300.0,300 w,400.0,1,0,0,0,1,0.1,5.0,0.1 g/l,50.0,5.0,0.6847,5 vol%,25.0,7.0,23.64 μmol g⁻¹ h⁻¹,23.64,10.1016/j.ceramint.2021.09.233,https://doi.org/10.1016/j.ceramint.2021.09.233,hydrogen evolution over sol-gel prepared visible-light-responsive ag2o/sral2o4/cnt ternary photocatalyst,ceramics international,2022.0,mkhalid and i. a,needs_review,catalyst loading calc: 0.1 g/l × 50.0 ml = 5.00 mg; glycerol std: (5.0/100×1261)/92.09 = 0.6847 m; co_catalyst set to 'none': bare semiconductor; doi resolved via crossref api,high,medium,high,high,medium,high,low,0.625,d98c4ca946a30519,3.2,4.21,86.0,1.0,3.89,0.0,0.0,0.0,0.0,0.0,3.204371138665319
845,tio2,in0.5wo3,,96.0,,,,nanocomposite,anatase-brookite,,tio2/in0.5wo3,,,0.0,hydrothermal,450.0,1.0,visible,xe lamp,300.0,300 w,400.0,1,0,0,0,1,0.1,5.0,0.1 g/l,50.0,5.0,0.6847,5 vol%,25.0,7.0,45.3 μmol g⁻¹ h⁻¹,45.3,10.1016/j.ceramint.2021.09.233,https://doi.org/10.1016/j.ceramint.2021.09.233,hydrogen evolution over sol-gel prepared visible-light-responsive ag2o/sral2o4/cnt ternary photocatalyst,ceramics international,2022.0,mkhalid and i. a,needs_review,catalyst loading calc: 0.1 g/l × 50.0 ml = 5.00 mg; glycerol std: (5.0/100×1261)/92.09 = 0.6847 m; co_catalyst set to 'none': bare semiconductor; doi resolved via crossref api,high,medium,high,high,medium,high,low,0.625,2aa6dcdce916a013,3.2,4.21,86.0,1.0,3.89,0.0,0.0,0.0,0.0,0.0,3.835141961092188
844,tio2,in0.5wo3,,97.0,,,,nanocomposite,anatase-brookite,,tio2/in0.5wo3,,,0.0,hydrothermal,450.0,1.0,visible,xe lamp,300.0,300 w,400.0,1,0,0,0,1,0.1,5.0,0.1 g/l,50.0,5.0,0.6847,5 vol%,25.0,7.0,68.34 μmol g⁻¹ h⁻¹,68.34,10.1016/j.ceramint.2021.09.233,https://doi.org/10.1016/j.ceramint.2021.09.233,hydrogen evolution over sol-gel prepared visible-light-responsive ag2o/sral2o4/cnt ternary photocatalyst,ceramics international,2022.0,mkhalid and i. a,needs_review,catalyst loading calc: 0.1 g/l × 50.0 ml = 5.00 mg; glycerol std: (5.0/100×1261)/92.09 = 0.6847 m; co_catalyst set to 'none': bare semiconductor; doi resolved via crossref api,high,medium,high,high,medium,high,low,0.625,beba2a76979e7b0f,3.2,4.21,86.0,1.0,3.89,0.0,0.0,0.0,0.0,0.0,4.239021940256878
843,tio2,in0.5wo3,,98.0,,,,nanocomposite,anatase-brookite,3.1,tio2/in0.5wo3,,,0.0,hydrothermal,450.0,1.0,visible,xe lamp,300.0,300 w,400.0,1,0,0,0,1,0.1,5.0,0.1 g/l,50.0,5.0,0.6847,5 vol%,25.0,7.0,132.6 μmol g⁻¹ h⁻¹,132.6,10.1016/j.ceramint.2021.09.233,https://doi.org/10.1016/j.ceramint.2021.09.233,hydrogen evolution over sol-gel prepared visible-light-responsive ag2o/sral2o4/cnt ternary photocatalyst,ceramics international,2022.0,mkhalid and i. a,needs_review,catalyst loading calc: 0.1 g/l × 50.0 ml = 5.00 mg; glycerol std: (5.0/100×1261)/92.09 = 0.6847 m; co_catalyst set to 'none': bare semiconductor; doi resolved via crossref api,high,medium,high,high,medium,high,high,0.625,ed80827fd059d3d5,3.2,4.21,86.0,1.0,3.89,0.0,0.0,0.0,0.0,0.0,4.894850261102546
842,tio2,in0.5wo3,,99.0,,,,nanocomposite,anatase-brookite,,tio2/in0.5wo3,,,0.0,hydrothermal,450.0,1.0,visible,xe lamp,300.0,300 w,400.0,1,0,0,0,1,0.1,5.0,0.1 g/l,50.0,5.0,0.6847,5 vol%,25.0,7.0,39.76 μmol g⁻¹ h⁻¹,39.76,10.1016/j.ceramint.2021.09.233,https://doi.org/10.1016/j.ceramint.2021.09.233,hydrogen evolution over sol-gel prepared visible-light-responsive ag2o/sral2o4/cnt ternary photocatalyst,ceramics international,2022.0,mkhalid and i. a,needs_review,catalyst loading calc: 0.1 g/l × 50.0 ml = 5.00 mg; glycerol std: (5.0/100×1261)/92.09 = 0.6847 m; co_catalyst set to 'none': bare semiconductor; doi resolved via crossref api,high,medium,high,high,medium,high,low,0.625,6190ddb61f68ee59,3.2,4.21,86.0,1.0,3.89,0.0,0.0,0.0,0.0,0.0,3.707701208354524
841,tio2,,,100.0,,,,nanoparticle,anatase-brookite,3.22,tio2,,,0.0,,,0.0,visible,xe lamp,300.0,300 w,400.0,1,0,0,0,1,0.1,5.0,0.1 g/l,50.0,5.0,0.6847,5 vol%,25.0,7.0,24.15 μmol g⁻¹ h⁻¹,24.15,10.1016/j.ceramint.2021.09.233,https://doi.org/10.1016/j.ceramint.2021.09.233,hydrogen evolution over sol-gel prepared visible-light-responsive ag2o/sral2o4/cnt ternary photocatalyst,ceramics international,2022.0,mkhalid and i. a,needs_review,catalyst loading calc: 0.1 g/l × 50.0 ml = 5.00 mg; glycerol std: (5.0/100×1261)/92.09 = 0.6847 m; co_catalyst set to 'none': bare semiconductor; doi resolved via crossref api,high,medium,high,high,medium,high,high,0.625,4a5a6dd037bf16cb,3.2,4.21,86.0,1.0,3.89,0.0,0.0,0.0,0.0,0.0,3.224857896545748
545,tio2,,,100.0,,pt,5.0,nanoparticle,anatase,3.0,5wt%pt/tio2,hydrothermal,,0.0,photodeposition,,0.0,uv,,8.0,8 w,365.0,0,0,0,1,0,3.0,240.0,3 g/l,80.0,4.2,0.5751,4.2 vol%,25.0,7.0,598 μmol g⁻¹ h⁻¹,598.0,10.1016/j.mssp.2020.105098,https://doi.org/10.1016/j.mssp.2020.105098,carbon-nanotube/ tio2 materials synthesized by a one-pot oxidation/hydrothermal route for the photocatalytic production of hydrogen from biomass derivatives,materials,2020.0,naffati et al.,needs_review,catalyst loading calc: 3.0 g/l × 80.0 ml = 240.00 mg; glycerol std: (4.2/100×1261)/92.09 = 0.5751 m; doi resolved via crossref api,high,medium,high,low,medium,high,high,0.625,1c74336c669931a2,3.2,4.21,86.0,1.0,3.89,5.65,-2.25,139.0,2.28,5.0,6.395261598115449
544,tio2,,,100.0,,pt,5.0,nanoparticle,anatase,3.0,5wt%pt/tio2,hydrothermal,,0.0,photodeposition,,0.0,uv,,8.0,8 w,365.0,0,0,0,1,0,1.5,120.0,1.5 g/l,80.0,4.2,0.5751,4.2 vol%,25.0,7.0,846 μmol g⁻¹ h⁻¹,846.0,10.1016/j.mssp.2020.105098,https://doi.org/10.1016/j.mssp.2020.105098,carbon-nanotube/ tio2 materials synthesized by a one-pot oxidation/hydrothermal route for the photocatalytic production of hydrogen from biomass derivatives,materials,2020.0,naffati et al.,needs_review,catalyst loading calc: 1.5 g/l × 80.0 ml = 120.00 mg; glycerol std: (4.2/100×1261)/92.09 = 0.5751 m; doi resolved via crossref api,high,medium,high,low,medium,high,high,0.625,64bd3a3090202236,3.2,4.21,86.0,1.0,3.89,5.65,-2.25,139.0,2.28,5.0,6.741700694652055
543,tio2,,,100.0,,pt,5.0,nanoparticle,anatase,3.0,5wt%pt/tio2,hydrothermal,,0.0,photodeposition,,0.0,uv,,8.0,8 w,365.0,0,0,0,1,0,0.75,60.0,0.75 g/l,80.0,4.2,0.5751,4.2 vol%,25.0,7.0,642 μmol g⁻¹ h⁻¹,642.0,10.1016/j.mssp.2020.105098,https://doi.org/10.1016/j.mssp.2020.105098,carbon-nanotube/ tio2 materials synthesized by a one-pot oxidation/hydrothermal route for the photocatalytic production of hydrogen from biomass derivatives,materials,2020.0,naffati et al.,needs_review,catalyst loading calc: 0.75 g/l × 80.0 ml = 60.00 mg; glycerol std: (4.2/100×1261)/92.09 = 0.5751 m; doi resolved via crossref api,high,medium,high,low,medium,high,high,0.625,eb498d1849c56a44,3.2,4.21,86.0,1.0,3.89,5.65,-2.25,139.0,2.28,5.0,6.466144724237619
542,tio2,,,100.0,,pt,5.0,nanoparticle,anatase,3.0,5wt%pt/tio2,hydrothermal,,0.0,photodeposition,,0.0,uv,,8.0,8 w,365.0,0,0,0,1,0,0.38,30.4,0.38 g/l,80.0,4.2,0.5751,4.2 vol%,25.0,7.0,320 μmol g⁻¹ h⁻¹,320.0,10.1016/j.mssp.2020.105098,https://doi.org/10.1016/j.mssp.2020.105098,carbon-nanotube/ tio2 materials synthesized by a one-pot oxidation/hydrothermal route for the photocatalytic production of hydrogen from biomass derivatives,materials,2020.0,naffati et al.,needs_review,catalyst loading calc: 0.38 g/l × 80.0 ml = 30.40 mg; glycerol std: (4.2/100×1261)/92.09 = 0.5751 m; doi resolved via crossref api,high,medium,high,low,medium,high,high,0.625,98b0620a3c0d7421,3.2,4.21,86.0,1.0,3.89,5.65,-2.25,139.0,2.28,5.0,5.771441123130016
5,tio2,g-c3n4,,50.0,10.0,ag,3.0,nanocomposite,anatase,,3wt%ag/tio2/g-c3n4,hydrothermal,,0.0,sol-gel,400.0,3.0,visible,xe lamp,35.0,35 w,420.0,1,0,0,0,1,1.15,149.5,1.15 g/l,130.0,5.0,0.6847,5 vol%,25.0,4.0,3605.2 μmol g⁻¹ h⁻¹,3605.2,10.1016/j.renene.2020.04.020,https://doi.org/10.1016/j.renene.2020.04.020,solar photocatalytic hydrogen production from glycerol reforming using ternary cu/ths/graphene,conference of the south african advanced materials initiative (proceedings),2020.0,seadira et al.,needs_review,"catalyst loading calc: 1.15 g/l × 130.0 ml = 149.50 mg; glycerol std: (5.0/100×1261)/92.09 = 0.6847 m; warning: conference proceedings, not journal article. cannot cite with doi.; wavelength_cutoff_nm=420nm inferred (xe lamp, visible cutoff); doi resolved via crossref api",high,medium,high,high,medium,high,low,0.625,0a9f18d97c6e4e2a,3.2,4.21,86.0,1.0,3.89,4.26,-4.3,144.0,1.93,4.0,8.190409865342268
881,tio2,,,100.0,,,,nanoparticle,anatase-rutile,,tio2,,,0.0,,,0.0,visible,xe lamp,300.0,300 w,420.0,1,0,0,0,1,0.5,1.0,0.5 g/l,2.0,10.0,1.3693,10 vol%,34.0,,141 μmol g⁻¹ h⁻¹,141.0,10.1016/j.ultsonch.2018.10.027,https://doi.org/10.1016/j.ultsonch.2018.10.027,effects of sonication on photocatalytic reforming of aqueous glycerol solutio,,2019.0,mizukoshi,needs_review,"catalyst loading calc: 0.5 g/l × 2.0 ml = 1.00 mg; glycerol std: (10.0/100×1261)/92.09 = 1.3693 m; co_catalyst set to 'none': bare semiconductor; wavelength_cutoff_nm=420nm inferred (xe lamp, visible cutoff); doi resolved via crossref api",high,medium,high,high,medium,low,low,0.5,578578a68801819e,3.2,4.21,86.0,1.0,3.89,0.0,0.0,0.0,0.0,0.0,4.955827057601261
882,tio2,,,100.0,,,,nanoparticle,anatase-rutile,,tio2,,,0.0,,,0.0,visible,xe lamp,300.0,300 w,420.0,1,0,0,0,1,0.5,1.0,0.5 g/l,2.0,10.0,1.3693,10 vol%,25.0,,95 μmol g⁻¹ h⁻¹,95.0,10.1016/j,https://doi.org/10.1016/j,needs_verification,energy conversion and management,2023.0,"zhang, j. et al.",needs_review,"catalyst loading calc: 0.5 g/l × 2.0 ml = 1.00 mg; glycerol std: (10.0/100×1261)/92.09 = 1.3693 m; co_catalyst set to 'none': bare semiconductor; wavelength_cutoff_nm=420nm inferred (xe lamp, visible cutoff)",high,medium,high,high,medium,low,low,0.5,a5b194ec7d50f108,3.2,4.21,86.0,1.0,3.89,0.0,0.0,0.0,0.0,0.0,4.564348191467836
535,la0.2na0.98tao3,,,100.0,,pt,1.0,nanoparticle,,3.97,1wt%pt/la0.2na0.98tao3,sol-gel,450.0,4.0,impregnation,400.0,3.0,uv,xe lamp,500.0,500 w,,1,0,0,1,0,0.25,50.0,0.25 g/l,200.0,10.0,1.3693,10 vol%,25.0,,86.16 μmol g⁻¹ h⁻¹,86.16,10.1016/j.ijhydene.2017.04.239,https://doi.org/10.1016/j.ijhydene.2017.04.239,photocatalytic h2 production from glycerol–water mixtures over ni/γ-al2o3 and tio2 composite systems,international journal of hydrogen energy,2017.0,gullapelli and s. m. s. scurrell and d. k. valluri,needs_review,catalyst loading calc: 0.25 g/l × 200.0 ml = 50.00 mg; glycerol std: (10.0/100×1261)/92.09 = 1.3693 m; doi resolved via crossref api,high,medium,high,high,low,low,high,0.5,587099a004079c4d,4.0,3.5,45.0,7.0,7.8,5.65,-2.25,139.0,2.28,5.0,4.467745510076419
546,tio2,,,100.0,,pt,1.0,nanoparticle,anatase,3.18,1wt%pt/tio2,oxidation & hydrothermal,,0.0,impregnation,,0.0,uv,led,,,384.0,0,0,1,1,0,0.5,50.0,0.5 g/l,100.0,2.5,0.3423,2.5 vol%,25.0,6.0,206.77 μmol g⁻¹ h⁻¹,206.77,10.1016/j.envres.2021.111323,https://doi.org/10.1016/j.envres.2021.111323,gram-scale synthesis of zns/nio core-shell hierarchical nanostructures and their enhanced h2 production in crude glycerol and sulphide wastewater,,2021.0,rao,needs_review,catalyst loading calc: 0.5 g/l × 100.0 ml = 50.00 mg; glycerol std: (2.5/100×1261)/92.09 = 0.3423 m; doi resolved via crossref api,high,medium,high,high,medium,high,high,0.5,440a3e54ad10d62e,3.2,4.21,86.0,1.0,3.89,5.65,-2.25,139.0,2.28,5.0,5.336431698656694
547,tio2,cnt,,99.0,,pt,1.0,nanocomposite,anatase,3.13,1wt%pt/tio2/cnt,oxidation & hydrothermal,,0.0,impregnation,,0.0,uv,led,,,384.0,0,0,1,1,0,0.5,50.0,0.5 g/l,100.0,2.5,0.3423,2.5 vol%,25.0,6.0,1045.5 μmol g⁻¹ h⁻¹,1045.5,10.1016/j.envres.2021.111323,https://doi.org/10.1016/j.envres.2021.111323,gram-scale synthesis of zns/nio core-shell hierarchical nanostructures and their enhanced h2 production in crude glycerol and sulphide wastewater,,2021.0,rao,needs_review,catalyst loading calc: 0.5 g/l × 100.0 ml = 50.00 mg; glycerol std: (2.5/100×1261)/92.09 = 0.3423 m; doi resolved via crossref api,high,medium,high,high,medium,high,high,0.5,78c90707227cac99,3.2,4.21,86.0,1.0,3.89,5.65,-2.25,139.0,2.28,5.0,6.953206541886054
548,tio2,cnt,,95.0,,pt,1.0,nanocomposite,anatase,3.08,1wt%pt/tio2/cnt,oxidation & hydrothermal,,0.0,impregnation,,0.0,uv,led,,,384.0,0,0,1,1,0,0.5,50.0,0.5 g/l,100.0,2.5,0.3423,2.5 vol%,25.0,6.0,300.75 μmol g⁻¹ h⁻¹,300.75,10.1016/j.envres.2021.111323,https://doi.org/10.1016/j.envres.2021.111323,gram-scale synthesis of zns/nio core-shell hierarchical nanostructures and their enhanced h2 production in crude glycerol and sulphide wastewater,,2021.0,rao,needs_review,catalyst loading calc: 0.5 g/l × 100.0 ml = 50.00 mg; glycerol std: (2.5/100×1261)/92.09 = 0.3423 m; doi resolved via crossref api,high,medium,high,high,medium,high,high,0.5,5df3e7253dee60f3,3.2,4.21,86.0,1.0,3.89,5.65,-2.25,139.0,2.28,5.0,5.709598859977641
549,tio2,cnt,,90.0,,pt,1.0,nanocomposite,anatase,3.05,1wt%pt/tio2/cnt,oxidation & hydrothermal,,0.0,impregnation,,0.0,uv,led,,,384.0,0,0,1,1,0,0.5,50.0,0.5 g/l,100.0,2.5,0.3423,2.5 vol%,25.0,6.0,316.42 μmol g⁻¹ h⁻¹,316.42,10.1016/j.envres.2021.111323,https://doi.org/10.1016/j.envres.2021.111323,gram-scale synthesis of zns/nio core-shell hierarchical nanostructures and their enhanced h2 production in crude glycerol and sulphide wastewater,,2021.0,rao,needs_review,catalyst loading calc: 0.5 g/l × 100.0 ml = 50.00 mg; glycerol std: (2.5/100×1261)/92.09 = 0.3423 m; doi resolved via crossref api,high,medium,high,high,medium,high,high,0.5,dd2cf1d336ae615d,3.2,4.21,86.0,1.0,3.89,5.65,-2.25,139.0,2.28,5.0,5.760225818079412
