Repository: RaunakOP-web/Photocatalyst-Trial-

# Glycerol Photocatalyst HER Prediction

## Overview

Machine learning pipeline to **predict and rank photocatalysts** for hydrogen
evolution via glycerol photoreforming. Trains XGBoost and LightGBM regressors on
an 886-row literature-mined dataset, using physically meaningful features to
predict the hydrogen evolution rate (HER, µmol g⁻¹ h⁻¹).

### Step 1: Add your dataset

Drop your master dataset (CSV, JSON, or XLSX) into `data/raw/`.

## Dataset

The master dataset contains **886 entries** of glycerol photoreforming
experiments mined from published literature; **838** remain after
deduplication and quality filtering (`data/processed/df_clean.csv`). Each entry includes catalyst

File: data/processed/df_clean.csv (part 5 of 16)
,host_material,semiconductor_2,semiconductor_3,semiconductor_1_pct,semiconductor_2_pct,co_catalyst,co_catalyst_wt_pct,form,structure,bandgap_eV,full_catalyst,preparation_semiconductor,calcination_temp_semiconductor_C,calcination_time_semiconductor_h,preparation_photocatalyst,calcination_temp_photocatalyst_C,calcination_time_photocatalyst_h,light_type,light_source_type,light_power_W,light_power_reported,wavelength_cutoff_nm,is_xe_lamp,is_hg_lamp,is_led,is_uv,is_visible_light,catalyst_loading_g_L,catalyst_loading_mg,catalyst_loading_reported,reaction_volume_mL,glycerol_concentration_v_pct,glycerol_concentration_std,glycerol_concentration_reported,temperature_C,pH,HER_reported,HER_std_umol_g_h,DOI,source_url,paper_title,journal,year,authors,data_quality_flag,data_quality_note,confidence_HER,confidence_loading,confidence_volume,confidence_light,confidence_wavelength,confidence_pH,confidence_bandgap,metadata_completeness_score,experiment_hash,semi_bandgap_eV,semi_electron_affinity_eV,semi_dielectric,semi_crystal,semi_density,cocat_work_function,cocat_d_band_center,cocat_atomic_radius,cocat_electronegativity,cocat_price,log_HER
696,tio2,cuo1-x,,99.0,,,,nanoparticle,anatase-rutile,,tio2/cuo1-x,,,0.0,photodeposition,,0.0,visible,xe lamp,300.0,300 w,420.0,1,0,0,0,1,0.1,20.0,0.1 g/l,200.0,5.0,0.6847,5 vol%,25.0,,1725 μmol g⁻¹ h⁻¹,1725.0,10.1016/j.ijhydene.2017.06.094,https://doi.org/10.1016/j.ijhydene.2017.06.094,in-situ photo-deposition cuo1-x cluster on tio2 for enhanced photocatalytic h2-production activity,international journal of hydrogen energy,2017.0,lin et al.,needs_review,"catalyst loading calc: 0.1 g/l × 200.0 ml = 20.00 mg; glycerol std: (5.0/100×1261)/92.09 = 0.6847 m; co_catalyst set to 'none': bare semiconductor; wavelength_cutoff_nm=420nm inferred (xe lamp, visible cutoff); doi resolved via crossref api",high,medium,high,high,medium,low,low,0.5,2ec0632ce7b109d5,3.2,4.21,86.0,1.0,3.89,0.0,0.0,0.0,0.0,0.0,7.453561871643373
695,tio2,cuo1-x,,99.5,,,,nanoparticle,anatase-rutile,,tio2/cuo1-x,,,0.0,photodeposition,,0.0,visible,xe lamp,300.0,300 w,420.0,1,0,0,0,1,0.1,20.0,0.1 g/l,200.0,5.0,0.6847,5 vol%,25.0,,1076.13 μmol g⁻¹ h⁻¹,1076.13,10.1016/j.ijhydene.2017.06.094,https://doi.org/10.1016/j.ijhydene.2017.06.094,in-situ photo-deposition cuo1-x cluster on tio2 for enhanced photocatalytic h2-production activity,international journal of hydrogen energy,2017.0,lin et al.,needs_review,"catalyst loading calc: 0.1 g/l × 200.0 ml = 20.00 mg; glycerol std: (5.0/100×1261)/92.09 = 0.6847 m; co_catalyst set to 'none': bare semiconductor; wavelength_cutoff_nm=420nm inferred (xe lamp, visible cutoff); doi resolved via crossref api",high,medium,high,high,medium,low,low,0.5,2a1bd0d7914b3a61,3.2,4.21,86.0,1.0,3.89,0.0,0.0,0.0,0.0,0.0,6.982055375535928
694,tio2,cuo1-x,,99.8,,,,nanoparticle,anatase-rutile,,tio2/cuo1-x,,,0.0,photodeposition,,0.0,visible,xe lamp,300.0,300 w,420.0,1,0,0,0,1,0.1,20.0,0.1 g/l,200.0,5.0,0.6847,5 vol%,25.0,,201.13 μmol g⁻¹ h⁻¹,201.13,10.1016/j.ijhydene.2017.06.094,https://doi.org/10.1016/j.ijhydene.2017.06.094,in-situ photo-deposition cuo1-x cluster on tio2 for enhanced photocatalytic h2-production activity,international journal of hydrogen energy,2017.0,lin et al.,needs_review,"catalyst loading calc: 0.1 g/l × 200.0 ml = 20.00 mg; glycerol std: (5.0/100×1261)/92.09 = 0.6847 m; co_catalyst set to 'none': bare semiconductor; wavelength_cutoff_nm=420nm inferred (xe lamp, visible cutoff); doi resolved via crossref api",high,medium,high,high,medium,low,low,0.5,386aad3dc6e14489,3.2,4.21,86.0,1.0,3.89,0.0,0.0,0.0,0.0,0.0,5.308911054758907
693,tio2,,,100.0,,,,nanoparticle,anatase-rutile,,tio2,,,0.0,photodeposition,,0.0,visible,xe lamp,300.0,300 w,420.0,1,0,0,0,1,0.1,20.0,0.1 g/l,200.0,5.0,0.6847,5 vol%,25.0,,10.06 μmol g⁻¹ h⁻¹,10.06,10.1016/j.ijhydene.2017.06.094,https://doi.org/10.1016/j.ijhydene.2017.06.094,in-situ photo-deposition cuo1-x cluster on tio2 for enhanced photocatalytic h2-production activity,international journal of hydrogen energy,2017.0,lin et al.,needs_review,"catalyst loading calc: 0.1 g/l × 200.0 ml = 20.00 mg; glycerol std: (5.0/100×1261)/92.09 = 0.6847 m; co_catalyst set to 'none': bare semiconductor; wavelength_cutoff_nm=420nm inferred (xe lamp, visible cutoff); doi resolved via crossref api",high,medium,high,high,medium,low,low,0.5,4f104ef23473dd13,3.2,4.21,86.0,1.0,3.89,0.0,0.0,0.0,0.0,0.0,2.403334996094189
687,tio2,niox,,90.0,,,,nanoparticle,anatase-rutile,,tio2/niox,,,0.0,impregnation,650.0,3.0,uv,hg lamp,500.0,500 w,,0,1,0,1,0,1.7,20.4,1.7 g/l,12.0,16.6,2.2731,16.6 vol%,50.0,,87.06 μmol g⁻¹ h⁻¹,87.06,10.1016/j.apcatb.2013.06.024,https://doi.org/10.1016/j.apcatb.2013.06.024,photocatalytic hydrogen production from glycerol and water with niox/tio2 catalysts,applied catalysis b: environmental,2014.0,liu and s. fujita and m. arai,needs_review,catalyst loading calc: 1.7 g/l × 12.0 ml = 20.40 mg; glycerol std: (16.6/100×1261)/92.09 = 2.2731 m; co_catalyst set to 'none': bare semiconductor; doi resolved via crossref api,high,medium,high,high,low,low,low,0.5,db6aa046e6740945,3.2,4.21,86.0,1.0,3.89,0.0,0.0,0.0,0.0,0.0,4.478018400327608
232,tio2,,,100.0,,la,5.0,nanoparticle,anatase,3.17,5wt%la/tio2,,,0.0,sol-gel,500.0,3.0,visible,xe lamp,35.0,35 w,420.0,1,0,0,0,1,0.83,99.6,0.83 g/l,120.0,10.0,1.3693,10 vol%,25.0,,11256 μmol g⁻¹ h⁻¹,11256.0,10.1016/j.ijhydene.2018.09.148,https://doi.org/10.1016/j.ijhydene.2018.09.148,challenges arising from the use of tio2/rgo/pt photocatalysts to produce hydrogen from crude glycerol compared to synthetic glycerol,international journal of hydrogen energy,2019.0,ribao et al.,needs_review,"catalyst loading calc: 0.83 g/l × 120.0 ml = 99.60 mg; glycerol std: (10.0/100×1261)/92.09 = 1.3693 m; wavelength_cutoff_nm=420nm inferred (xe lamp, visible cutoff); doi resolved via crossref api",high,medium,high,high,medium,low,high,0.5,804929658db19fc7,3.2,4.21,86.0,1.0,3.89,4.9,-2.0,130.0,2.0,3.0,9.328745436354804
231,tio2,,,100.0,,la,3.0,nanoparticle,anatase,3.17,3wt%la/tio2,,,0.0,sol-gel,500.0,3.0,visible,xe lamp,35.0,35 w,420.0,1,0,0,0,1,0.83,99.6,0.83 g/l,120.0,10.0,1.3693,10 vol%,25.0,,7895 μmol g⁻¹ h⁻¹,7895.0,10.1016/j.ijhydene.2018.09.148,https://doi.org/10.1016/j.ijhydene.2018.09.148,challenges arising from the use of tio2/rgo/pt photocatalysts to produce hydrogen from crude glycerol compared to synthetic glycerol,international journal of hydrogen energy,2019.0,ribao et al.,needs_review,"catalyst loading calc: 0.83 g/l × 120.0 ml = 99.60 mg; glycerol std: (10.0/100×1261)/92.09 = 1.3693 m; wavelength_cutoff_nm=420nm inferred (xe lamp, visible cutoff); doi resolved via crossref api",high,medium,high,high,medium,low,high,0.5,a0c3286ef8ded49e,3.2,4.21,86.0,1.0,3.89,4.9,-2.0,130.0,2.0,3.0,8.974111581113318
686,tio2,niox,,90.0,,,,nanoparticle,anatase-rutile,2.17,tio2/niox,,,0.0,impregnation,450.0,3.0,uv,hg lamp,500.0,500 w,,0,1,0,1,0,1.7,20.4,1.7 g/l,12.0,16.6,2.2731,16.6 vol%,50.0,,887.06 μmol g⁻¹ h⁻¹,887.06,10.1016/j.apcatb.2013.06.024,https://doi.org/10.1016/j.apcatb.2013.06.024,photocatalytic hydrogen production from glycerol and water with niox/tio2 catalysts,applied catalysis b: environmental,2014.0,liu and s. fujita and m. arai,needs_review,catalyst loading calc: 1.7 g/l × 12.0 ml = 20.40 mg; glycerol std: (16.6/100×1261)/92.09 = 2.2731 m; co_catalyst set to 'none': bare semiconductor; doi resolved via crossref api,high,medium,high,high,low,low,high,0.5,7c8f896ca580dbd3,3.2,4.21,86.0,1.0,3.89,0.0,0.0,0.0,0.0,0.0,6.789039308277152
685,tio2,niox,,90.0,,,,nanoparticle,anatase-rutile,2.17,tio2/niox,,,0.0,impregnation,250.0,3.0,uv,hg lamp,500.0,500 w,,0,1,0,1,0,1.7,20.4,1.7 g/l,12.0,16.6,2.2731,16.6 vol%,50.0,,712.94 μmol g⁻¹ h⁻¹,712.94,10.1016/j.apcatb.2013.06.024,https://doi.org/10.1016/j.apcatb.2013.06.024,photocatalytic hydrogen production from glycerol and water with niox/tio2 catalysts,applied catalysis b: environmental,2014.0,liu and s. fujita and m. arai,needs_review,catalyst loading calc: 1.7 g/l × 12.0 ml = 20.40 mg; glycerol std: (16.6/100×1261)/92.09 = 2.2731 m; co_catalyst set to 'none': bare semiconductor; doi resolved via crossref api,high,medium,high,high,low,low,high,0.5,ee9566f3e1d73ab4,3.2,4.21,86.0,1.0,3.89,0.0,0.0,0.0,0.0,0.0,6.570798925195117
684,tio2,niox,,90.0,,,,nanoparticle,anatase-rutile,,tio2/niox,,,0.0,impregnation,650.0,3.0,uv,hg lamp,500.0,500 w,,0,1,0,1,0,1.7,20.4,1.7 g/l,12.0,16.6,2.2731,16.6 vol%,50.0,,188.24 μmol g⁻¹ h⁻¹,188.24,10.1016/j.apcatb.2013.06.024,https://doi.org/10.1016/j.apcatb.2013.06.024,photocatalytic hydrogen production from glycerol and water with niox/tio2 catalysts,applied catalysis b: environmental,2014.0,liu and s. fujita and m. arai,needs_review,catalyst loading calc: 1.7 g/l × 12.0 ml = 20.40 mg; glycerol std: (16.6/100×1261)/92.09 = 2.2731 m; co_catalyst set to 'none': bare semiconductor; doi resolved via crossref api,high,medium,high,high,low,low,low,0.5,d9b9abe4c5f4219b,3.2,4.21,86.0,1.0,3.89,0.0,0.0,0.0,0.0,0.0,5.2430160507629475
683,tio2,,,100.0,,,,nanoparticle,anatase-rutile,2.17,tio2,,,0.0,impregnation,450.0,3.0,uv,hg lamp,500.0,500 w,,0,1,0,1,0,1.7,20.4,1.7 g/l,12.0,16.6,2.2731,16.6 vol%,50.0,,312.94 μmol g⁻¹ h⁻¹,312.94,10.1016/j.apcatb.2013.06.024,https://doi.org/10.1016/j.apcatb.2013.06.024,photocatalytic hydrogen production from glycerol and water with niox/tio2 catalysts,applied catalysis b: environmental,2014.0,liu and s. fujita and m. arai,needs_review,catalyst loading calc: 1.7 g/l × 12.0 ml = 20.40 mg; glycerol std: (16.6/100×1261)/92.09 = 2.2731 m; co_catalyst set to 'none': bare semiconductor; doi resolved via crossref api,high,medium,high,high,low,low,high,0.5,41a44457bb086a7d,3.2,4.21,86.0,1.0,3.89,0.0,0.0,0.0,0.0,0.0,5.749201884847061
682,tio2,,,100.0,,,,nanoparticle,anatase-rutile,2.17,tio2,,,0.0,impregnation,250.0,3.0,uv,hg lamp,500.0,500 w,,0,1,0,1,0,1.7,20.4,1.7 g/l,12.0,16.6,2.2731,16.6 vol%,50.0,,164.71 μmol g⁻¹ h⁻¹,164.71,10.1016/j.apcatb.2013.06.024,https://doi.org/10.1016/j.apcatb.2013.06.024,photocatalytic hydrogen production from glycerol and water with niox/tio2 catalysts,applied catalysis b: environmental,2014.0,liu and s. fujita and m. arai,needs_review,catalyst loading calc: 1.7 g/l × 12.0 ml = 20.40 mg; glycerol std: (16.6/100×1261)/92.09 = 2.2731 m; co_catalyst set to 'none': bare semiconductor; doi resolved via crossref api,high,medium,high,high,low,low,high,0.5,880f58605b47a5d0,3.2,4.21,86.0,1.0,3.89,0.0,0.0,0.0,0.0,0.0,5.110239272641702
681,tio2,,,100.0,,,,nanoparticle,anatase-rutile,,tio2,,,0.0,impregnation,,0.0,uv,hg lamp,500.0,500 w,,0,1,0,1,0,1.7,20.4,1.7 g/l,12.0,16.6,2.2731,16.6 vol%,50.0,,131.76 μmol g⁻¹ h⁻¹,131.76,10.1016/j.apcatb.2013.06.024,https://doi.org/10.1016/j.apcatb.2013.06.024,photocatalytic hydrogen production from glycerol and water with niox/tio2 catalysts,applied catalysis b: environmental,2014.0,liu and s. fujita and m. arai,needs_review,catalyst loading calc: 1.7 g/l × 12.0 ml = 20.40 mg; glycerol std: (16.6/100×1261)/92.09 = 2.2731 m; co_catalyst set to 'none': bare semiconductor; doi resolved via crossref api,high,medium,high,high,low,low,low,0.5,982998611d715e45,3.2,4.21,86.0,1.0,3.89,0.0,0.0,0.0,0.0,0.0,4.888542986851774
614,zno,zns,pds,76.0,20.4,,,nanocomposite,,3.24,zno/zns,water bath,,0.0,chemical conversion,,0.0,uv,hg lamp,125.0,125 w,,0,1,0,1,0,6.0,60.0,6 g/l,10.0,5.0,0.6847,5 vol%,60.0,,649.12 μmol g⁻¹ h⁻¹,649.12,10.1007/s11051-020-04989-2,https://doi.org/10.1007/s11051-020-04989-2,one-step sol-gel synthesis of pbtio3 nanosheets and photocatalytic enhancement through decoration by platinum,journal of nanoparticle research,2020.0,kadi and m. w. and r. m. mohamed,needs_review,catalyst loading calc: 6.0 g/l × 10.0 ml = 60.00 mg; glycerol std: (5.0/100×1261)/92.09 = 0.6847 m; co_catalyst set to 'none': bare semiconductor; doi resolved via crossref api,high,medium,high,high,low,low,high,0.5,7b57c6b4aa7048e2,3.37,4.35,8.5,3.0,5.61,0.0,0.0,0.0,0.0,0.0,6.477156961234975
613,zno,zns,pds,76.0,20.4,,,nanocomposite,,3.24,zno/zns,water bath,,0.0,chemical conversion,,0.0,uv,hg lamp,125.0,125 w,,0,1,0,1,0,6.0,60.0,6 g/l,10.0,5.0,0.6847,5 vol%,40.0,,354.42 μmol g⁻¹ h⁻¹,354.42,10.1007/s11051-020-04989-2,https://doi.org/10.1007/s11051-020-04989-2,one-step sol-gel synthesis of pbtio3 nanosheets and photocatalytic enhancement through decoration by platinum,journal of nanoparticle research,2020.0,kadi and m. w. and r. m. mohamed,needs_review,catalyst loading calc: 6.0 g/l × 10.0 ml = 60.00 mg; glycerol std: (5.0/100×1261)/92.09 = 0.6847 m; co_catalyst set to 'none': bare semiconductor; doi resolved via crossref api,high,medium,high,high,low,low,high,0.5,9d9e5092c49e17f1,3.37,4.35,8.5,3.0,5.61,0.0,0.0,0.0,0.0,0.0,5.87330018875734
612,zno,zns,pds,76.0,19.4,,,nanocomposite,,3.25,zno/zns,water bath,,0.0,chemical conversion,,0.0,uv,hg lamp,125.0,125 w,,0,1,0,1,0,6.0,60.0,6 g/l,10.0,5.0,0.6847,5 vol%,80.0,,2141.9 μmol g⁻¹ h⁻¹,2141.9,10.1007/s11051-020-04989-2,https://doi.org/10.1007/s11051-020-04989-2,one-step sol-gel synthesis of pbtio3 nanosheets and photocatalytic enhancement through decoration by platinum,journal of nanoparticle research,2020.0,kadi and m. w. and r. m. mohamed,needs_review,catalyst loading calc: 6.0 g/l × 10.0 ml = 60.00 mg; glycerol std: (5.0/100×1261)/92.09 = 0.6847 m; co_catalyst set to 'none': bare semiconductor; doi resolved via crossref api,high,medium,high,high,low,low,high,0.5,a1abf57f9e25e148,3.37,4.35,8.5,3.0,5.61,0.0,0.0,0.0,0.0,0.0,7.669915330829037
611,zno,zns,pds,76.0,19.4,,,nanocomposite,,3.25,zno/zns,water bath,,0.0,chemical conversion,,0.0,uv,hg lamp,125.0,125 w,,0,1,0,1,0,6.0,60.0,6 g/l,10.0,5.0,0.6847,5 vol%,60.0,,1135 μmol g⁻¹ h⁻¹,1135.0,10.1007/s11051-020-04989-2,https://doi.org/10.1007/s11051-020-04989-2,one-step sol-gel synthesis of pbtio3 nanosheets and photocatalytic enhancement through decoration by platinum,journal of nanoparticle research,2020.0,kadi and m. w. and r. m. mohamed,needs_review,catalyst loading calc: 6.0 g/l × 10.0 ml = 60.00 mg; glycerol std: (5.0/100×1261)/92.09 = 0.6847 m; co_catalyst set to 'none': bare semiconductor; doi resolved via crossref api,high,medium,high,high,low,low,high,0.5,1ad8ec214138f28d,3.37,4.35,8.5,3.0,5.61,0.0,0.0,0.0,0.0,0.0,7.035268599281097
610,zno,zns,pds,76.0,19.4,,,nanocomposite,,3.25,zno/zns,water bath,,0.0,chemical conversion,,0.0,uv,hg lamp,125.0,125 w,,0,1,0,1,0,6.0,60.0,6 g/l,10.0,5.0,0.6847,5 vol%,40.0,,641.15 μmol g⁻¹ h⁻¹,641.15,10.1007/s11051-020-04989-2,https://doi.org/10.1007/s11051-020-04989-2,one-step sol-gel synthesis of pbtio3 nanosheets and photocatalytic enhancement through decoration by platinum,journal of nanoparticle research,2020.0,kadi and m. w. and r. m. mohamed,needs_review,catalyst loading calc: 6.0 g/l × 10.0 ml = 60.00 mg; glycerol std: (5.0/100×1261)/92.09 = 0.6847 m; co_catalyst set to 'none': bare semiconductor; doi resolved via crossref api,high,medium,high,high,low,low,high,0.5,a01ef73eea7677d8,3.37,4.35,8.5,3.0,5.61,0.0,0.0,0.0,0.0,0.0,6.464821921259065
609,zno,zns,pds,76.0,17.7,,,nanocomposite,,3.26,zno/zns,water bath,,0.0,chemical conversion,,0.0,uv,hg lamp,125.0,125 w,,0,1,0,1,0,6.0,60.0,6 g/l,10.0,5.0,0.6847,5 vol%,80.0,,1334.1 μmol g⁻¹ h⁻¹,1334.1,10.1007/s11051-020-04989-2,https://doi.org/10.1007/s11051-020-04989-2,one-step sol-gel synthesis of pbtio3 nanosheets and photocatalytic enhancement through decoration by platinum,journal of nanoparticle research,2020.0,kadi and m. w. and r. m. mohamed,needs_review,catalyst loading calc: 6.0 g/l × 10.0 ml = 60.00 mg; glycerol std: (5.0/100×1261)/92.09 = 0.6847 m; co_catalyst set to 'none': bare semiconductor; doi resolved via crossref api,high,medium,high,high,low,low,high,0.5,8327655e22431ad7,3.37,4.35,8.5,3.0,5.61,0.0,0.0,0.0,0.0,0.0,7.196761474396049
608,zno,zns,pds,76.0,17.7,,,nanocomposite,,3.26,zno/zns,water bath,,0.0,chemical conversion,,0.0,uv,hg lamp,125.0,125 w,,0,1,0,1,0,6.0,60.0,6 g/l,10.0,5.0,0.6847,5 vol%,60.0,,931.86 μmol g⁻¹ h⁻¹,931.86,10.1007/s11051-020-04989-2,https://doi.org/10.1007/s11051-020-04989-2,one-step sol-gel synthesis of pbtio3 nanosheets and photocatalytic enhancement through decoration by platinum,journal of nanoparticle research,2020.0,kadi and m. w. and r. m. mohamed,needs_review,catalyst loading calc: 6.0 g/l × 10.0 ml = 60.00 mg; glycerol std: (5.0/100×1261)/92.09 = 0.6847 m; co_catalyst set to 'none': bare semiconductor; doi resolved via crossref api,high,medium,high,high,low,low,high,0.5,b2d1fb219459916a,3.37,4.35,8.5,3.0,5.61,0.0,0.0,0.0,0.0,0.0,6.83825513599761
607,zno,zns,pds,76.0,17.7,,,nanocomposite,,3.26,zno/zns,water bath,,0.0,chemical conversion,,0.0,uv,hg lamp,125.0,125 w,,0,1,0,1,0,6.0,60.0,6 g/l,10.0,5.0,0.6847,5 vol%,40.0,,446.02 μmol g⁻¹ h⁻¹,446.02,10.1007/s11051-020-04989-2,https://doi.org/10.1007/s11051-020-04989-2,one-step sol-gel synthesis of pbtio3 nanosheets and photocatalytic enhancement through decoration by platinum,journal of nanoparticle research,2020.0,kadi and m. w. and r. m. mohamed,needs_review,catalyst loading calc: 6.0 g/l × 10.0 ml = 60.00 mg; glycerol std: (5.0/100×1261)/92.09 = 0.6847 m; co_catalyst set to 'none': bare semiconductor; doi resolved via crossref api,high,medium,high,high,low,low,high,0.5,d70313f1cfba48dc,3.37,4.35,8.5,3.0,5.61,0.0,0.0,0.0,0.0,0.0,6.102603336341949
651,tio2,ag2o,cnt,92.0,3.0,,,nanocomposite,anatase-rutile,,tio2/ag2o,hydrothermal,,0.0,sonication,,0.0,uv,hg lamp,400.0,400 w,,0,1,0,1,0,0.1,5.0,0.1 g/l,50.0,5.0,0.6847,5 vol%,25.0,,9000 μmol g⁻¹ h⁻¹,9000.0,10.1016/j.ijhydene.2014.07.073,https://doi.org/10.1016/j.ijhydene.2014.07.073,experimental design as a tool to study the reaction parameters in hydrogen production from photoinduced reforming of glycerol over cds photocatalyst,international journal of hydrogen energy,2014.0,bastos et al.,needs_review,catalyst loading calc: 0.1 g/l × 50.0 ml = 5.00 mg; glycerol std: (5.0/100×1261)/92.09 = 0.6847 m; co_catalyst set to 'none': bare semiconductor; doi resolved via crossref api,high,medium,high,high,low,low,low,0.5,05e9326b34bb5ecc,3.2,4.21,86.0,1.0,3.89,0.0,0.0,0.0,0.0,0.0,9.105090961257085
242,la0.2na0.98tao3,,,100.0,,nd2o3,0.8,nanoparticle,,3.62,0.8wt%nd2o3/la0.2na0.98tao3,sol-gel,450.0,4.0,impregnation,400.0,3.0,uv,xe lamp,500.0,500 w,,1,0,0,1,0,0.25,50.0,0.25 g/l,200.0,10.0,1.3693,10 vol%,25.0,,196.71 μmol g⁻¹ h⁻¹,196.71,10.1016/j.ijhydene.2017.04.239,https://doi.org/10.1016/j.ijhydene.2017.04.239,photocatalytic h2 production from glycerol–water mixtures over ni/γ-al2o3 and tio2 composite systems,international journal of hydrogen energy,2017.0,gullapelli and s. m. s. scurrell and d. k. valluri,needs_review,catalyst loading calc: 0.25 g/l × 200.0 ml = 50.00 mg; glycerol std: (10.0/100×1261)/92.09 = 1.3693 m; doi resolved via crossref api,high,medium,high,high,low,low,high,0.5,0beb2914f1d32d4e,4.0,3.5,45.0,7.0,7.8,4.9,-2.0,130.0,2.0,3.0,5.286801310586789
241,la0.2na0.98tao3,,,100.0,,nd2o3,0.6,nanoparticle,,3.62,0.6wt%nd2o3/la0.2na0.98tao3,sol-gel,450.0,4.0,impregnation,400.0,3.0,uv,xe lamp,500.0,500 w,,1,0,0,1,0,0.25,50.0,0.25 g/l,200.0,10.0,1.3693,10 vol%,25.0,,195 μmol g⁻¹ h⁻¹,195.0,10.1016/j.ijhydene.2017.04.239,https://doi.org/10.1016/j.ijhydene.2017.04.239,photocatalytic h2 production from glycerol–water mixtures over ni/γ-al2o3 and tio2 composite systems,international journal of hydrogen energy,2017.0,gullapelli and s. m. s. scurrell and d. k. valluri,needs_review,catalyst loading calc: 0.25 g/l × 200.0 ml = 50.00 mg; glycerol std: (10.0/100×1261)/92.09 = 1.3693 m; doi resolved via crossref api,high,medium,high,high,low,low,high,0.5,8cda459d2d1eafe5,4.0,3.5,45.0,7.0,7.8,4.9,-2.0,130.0,2.0,3.0,5.278114659230517
240,la0.2na0.98tao3,,,100.0,,nd2o3,0.4,nanoparticle,,3.75,0.4wt%nd2o3/la0.2na0.98tao3,sol-gel,450.0,4.0,impregnation,400.0,3.0,uv,xe lamp,500.0,500 w,,1,0,0,1,0,0.25,50.0,0.25 g/l,200.0,10.0,1.3693,10 vol%,25.0,,112.1 μmol g⁻¹ h⁻¹,112.1,10.1016/j.ijhydene.2017.04.239,https://doi.org/10.1016/j.ijhydene.2017.04.239,photocatalytic h2 production from glycerol–water mixtures over ni/γ-al2o3 and tio2 composite systems,international journal of hydrogen energy,2017.0,gullapelli and s. m. s. scurrell and d. k. valluri,needs_review,catalyst loading calc: 0.25 g/l × 200.0 ml = 50.00 mg; glycerol std: (10.0/100×1261)/92.09 = 1.3693 m; doi resolved via crossref api,high,medium,high,high,low,low,high,0.5,41b1233ffdaa4df1,4.0,3.5,45.0,7.0,7.8,4.9,-2.0,130.0,2.0,3.0,4.728272383122075
239,la0.2na0.98tao3,,,100.0,,nd2o3,0.2,nanoparticle,,3.91,0.2wt%nd2o3/la0.2na0.98tao3,sol-gel,450.0,4.0,impregnation,400.0,3.0,uv,xe lamp,500.0,500 w,,1,0,0,1,0,0.25,50.0,0.25 g/l,200.0,10.0,1.3693,10 vol%,25.0,,0.475 μmol g⁻¹ h⁻¹,0.475,10.1016/j.ijhydene.2017.04.239,https://doi.org/10.1016/j.ijhydene.2017.04.239,photocatalytic h2 production from glycerol–water mixtures over ni/γ-al2o3 and tio2 composite systems,international journal of hydrogen energy,2017.0,gullapelli and s. m. s. scurrell and d. k. valluri,needs_review,catalyst loading calc: 0.25 g/l × 200.0 ml = 50.00 mg; glycerol std: (10.0/100×1261)/92.09 = 1.3693 m; doi resolved via crossref api,high,medium,high,high,low,low,high,0.5,36ba9a77cbe5bfda,4.0,3.5,45.0,7.0,7.8,4.9,-2.0,130.0,2.0,3.0,0.3886579897917832
236,tio2,cnt,,95.0,,la,7.0,nanoparticle,anatase,2.98,7wt%la/tio2/cnt,,,0.0,sol-gel,500.0,3.0,visible,xe lamp,35.0,35 w,420.0,1,0,0,0,1,0.83,99.6,0.83 g/l,120.0,10.0,1.3693,10 vol%,25.0,,17265 μmol g⁻¹ h⁻¹,17265.0,10.1016/j.ijhydene.2018.09.148,https://doi.org/10.1016/j.ijhydene.2018.09.148,challenges arising from the use of tio2/rgo/pt photocatalysts to produce hydrogen from crude glycerol compared to synthetic glycerol,international journal of hydrogen energy,2019.0,ribao et al.,needs_review,"catalyst loading calc: 0.83 g/l × 120.0 ml = 99.60 mg; glycerol std: (10.0/100×1261)/92.09 = 1.3693 m; wavelength_cutoff_nm=420nm inferred (xe lamp, visible cutoff); doi resolved via crossref api",high,medium,high,high,medium,low,high,0.5,8f8ba8b93b247d1c,3.2,4.21,86.0,1.0,3.89,4.9,-2.0,130.0,2.0,3.0,9.756494528795468
235,tio2,cnt,,95.0,,la,5.0,nanoparticle,anatase,2.98,5wt%la/tio2/cnt,,,0.0,sol-gel,500.0,3.0,visible,xe lamp,35.0,35 w,420.0,1,0,0,0,1,0.83,99.6,0.83 g/l,120.0,10.0,1.3693,10 vol%,25.0,,15100 μmol g⁻¹ h⁻¹,15100.0,10.1016/j.ijhydene.2018.09.148,https://doi.org/10.1016/j.ijhydene.2018.09.148,challenges arising from the use of tio2/rgo/pt photocatalysts to produce hydrogen from crude glycerol compared to synthetic glycerol,international journal of hydrogen energy,2019.0,ribao et al.,needs_review,"catalyst loading calc: 0.83 g/l × 120.0 ml = 99.60 mg; glycerol std: (10.0/100×1261)/92.09 = 1.3693 m; wavelength_cutoff_nm=420nm inferred (xe lamp, visible cutoff); doi resolved via crossref api",high,medium,high,high,medium,low,high,0.5,9155a7c209b17715,3.2,4.21,86.0,1.0,3.89,4.9,-2.0,130.0,2.0,3.0,9.62251624577579
234,tio2,cnt,,95.0,,la,3.0,nanoparticle,anatase,2.98,3wt%la/tio2/cnt,,,0.0,sol-gel,500.0,3.0,visible,xe lamp,35.0,35 w,420.0,1,0,0,0,1,0.83,99.6,0.83 g/l,120.0,10.0,1.3693,10 vol%,25.0,,11256 μmol g⁻¹ h⁻¹,11256.0,10.1016/j.ijhydene.2018.09.148,https://doi.org/10.1016/j.ijhydene.2018.09.148,challenges arising from the use of tio2/rgo/pt photocatalysts to produce hydrogen from crude glycerol compared to synthetic glycerol,international journal of hydrogen energy,2019.0,ribao et al.,needs_review,"catalyst loading calc: 0.83 g/l × 120.0 ml = 99.60 mg; glycerol std: (10.0/100×1261)/92.09 = 1.3693 m; wavelength_cutoff_nm=420nm inferred (xe lamp, visible cutoff); doi resolved via crossref api",high,medium,high,high,medium,low,high,0.5,f7d0d4a912c0378c,3.2,4.21,86.0,1.0,3.89,4.9,-2.0,130.0,2.0,3.0,9.328745436354804
744,zno,,,100.0,,,,nanorod,,3.37,zno,,,0.0,water bath,,0.0,uv,hg lamp,125.0,125 w,,0,1,0,1,0,30.0,300.0,30 g/l,10.0,7.0,0.9585,7 vol%,40.0,,29.69 μmol g⁻¹ h⁻¹,29.69,10.1016/j.apsusc.2013.07.009,https://doi.org/10.1016/j.apsusc.2013.07.009,"zno/zns–pds core/shell nanorods: synthesis, characterization and application for photocatalytic hydrogen production from a glycerol/water solution",applied surface science,2013.0,liu et al.,needs_review,catalyst loading calc: 30.0 g/l × 10.0 ml = 300.00 mg; glycerol std: (7.0/100×1261)/92.09 = 0.9585 m; co_catalyst set to 'none': bare semiconductor; doi resolved via crossref api,high,medium,high,high,low,low,high,0.5,8b76e43004bee7e5,3.37,4.35,8.5,3.0,5.61,0.0,0.0,0.0,0.0,0.0,3.4239368686316447
743,zno,zns,,,,,,nanorod,,,zno/zns,sonication,,0.0,hydrothermal,,0.0,visible,xe lamp,350.0,350 w,420.0,1,0,0,0,1,4.0,200.0,4 g/l,50.0,10.0,1.3693,10 vol%,25.0,,79 μmol g⁻¹ h⁻¹,79.0,10.1016/j.apsusc.2018.05.004,https://doi.org/10.1016/j.apsusc.2018.05.004,photocatalytic hydrogen production from glycerol solution at room temperature by zno-zns/graphene photocatalysts,applied surface science,2018.0,chang et al.,needs_review,"catalyst loading calc: 4.0 g/l × 50.0 ml = 200.00 mg; glycerol std: (10.0/100×1261)/92.09 = 1.3693 m; co_catalyst set to 'none': bare semiconductor; wavelength_cutoff_nm=420nm inferred (xe lamp, visible cutoff); doi resolved via crossref api",high,medium,high,high,medium,low,low,0.5,1a1813cf4e7e0fcb,3.37,4.35,8.5,3.0,5.61,0.0,0.0,0.0,0.0,0.0,4.382026634673881
742,zno,zns,,,,,,nanorod,,,zno/zns,sonication,,0.0,hydrothermal,,0.0,visible,xe lamp,350.0,350 w,420.0,1,0,0,0,1,2.0,100.0,2 g/l,50.0,10.0,1.3693,10 vol%,25.0,,163 μmol g⁻¹ h⁻¹,163.0,10.1016/j.apsusc.2018.05.004,https://doi.org/10.1016/j.apsusc.2018.05.004,photocatalytic hydrogen production from glycerol solution at room temperature by zno-zns/graphene photocatalysts,applied surface science,2018.0,chang et al.,needs_review,"catalyst loading calc: 2.0 g/l × 50.0 ml = 100.00 mg; glycerol std: (10.0/100×1261)/92.09 = 1.3693 m; co_catalyst set to 'none': bare semiconductor; wavelength_cutoff_nm=420nm inferred (xe lamp, visible cutoff); doi resolved via crossref api",high,medium,high,high,medium,low,low,0.5,22b2929623755108,3.37,4.35,8.5,3.0,5.61,0.0,0.0,0.0,0.0,0.0,5.099866427824199
741,zno,zns,,,,,,nanorod,,,zno/zns,sonication,,0.0,hydrothermal,,0.0,visible,xe lamp,350.0,350 w,420.0,1,0,0,0,1,0.6,30.0,0.6 g/l,50.0,10.0,1.3693,10 vol%,25.0,,360 μmol g⁻¹ h⁻¹,360.0,10.1016/j.apsusc.2018.05.004,https://doi.org/10.1016/j.apsusc.2018.05.004,photocatalytic hydrogen production from glycerol solution at room temperature by zno-zns/graphene photocatalysts,applied surface science,2018.0,chang et al.,needs_review,"catalyst loading calc: 0.6 g/l × 50.0 ml = 30.00 mg; glycerol std: (10.0/100×1261)/92.09 = 1.3693 m; co_catalyst set to 'none': bare semiconductor; wavelength_cutoff_nm=420nm inferred (xe lamp, visible cutoff); doi resolved via crossref api",high,medium,high,high,medium,low,low,0.5,98ed2281429a1304,3.37,4.35,8.5,3.0,5.61,0.0,0.0,0.0,0.0,0.0,5.8888779583328805
740,zno,zns,,,,,,nanorod,,,zno/zns,sonication,,0.0,hydrothermal,,0.0,visible,xe lamp,350.0,350 w,420.0,1,0,0,0,1,0.2,10.0,0.2 g/l,50.0,10.0,1.3693,10 vol%,25.0,,350 μmol g⁻¹ h⁻¹,350.0,10.1016/j,https://doi.org/10.1016/j,needs_verification,international journal of hydrogen energy,2022.0,"zhong, w. et al.",needs_review,"catalyst loading calc: 0.2 g/l × 50.0 ml = 10.00 mg; glycerol std: (10.0/100×1261)/92.09 = 1.3693 m; co_catalyst set to 'none': bare semiconductor; wavelength_cutoff_nm=420nm inferred (xe lamp, visible cutoff)",high,medium,high,high,medium,low,low,0.5,69b657e2f1c77597,3.37,4.35,8.5,3.0,5.61,0.0,0.0,0.0,0.0,0.0,5.860786223465865
739,zns,,,100.0,,,,nanorod,,3.87,zns,sonication,,0.0,hydrothermal,,0.0,visible,xe lamp,350.0,350 w,420.0,1,0,0,0,1,1.0,50.0,1 g/l,50.0,10.0,1.3693,10 vol%,25.0,,232 μmol g⁻¹ h⁻¹,232.0,10.1016/j.apsusc.2018.05.004,https://doi.org/10.1016/j.apsusc.2018.05.004,photocatalytic hydrogen production from glycerol solution at room temperature by zno-zns/graphene photocatalysts,applied surface science,2018.0,chang et al.,needs_review,"catalyst loading calc: 1.0 g/l × 50.0 ml = 50.00 mg; glycerol std: (10.0/100×1261)/92.09 = 1.3693 m; co_catalyst unknown - original data did not specify; wavelength_cutoff_nm=420nm inferred (xe lamp, visible cutoff); doi resolved via crossref api",high,medium,high,high,medium,low,high,0.5,200420793b693ba8,3.54,3.9,8.3,3.0,4.09,0.0,0.0,0.0,0.0,0.0,5.4510384535657
738,zns,,,100.0,,,,nanorod,,3.87,zns,sonication,,0.0,hydrothermal,,0.0,visible,xe lamp,350.0,350 w,420.0,1,0,0,0,1,1.0,50.0,1 g/l,50.0,10.0,1.3693,10 vol%,15.0,,178 μmol g⁻¹ h⁻¹,178.0,10.1016/j.apsusc.2018.05.004,https://doi.org/10.1016/j.apsusc.2018.05.004,photocatalytic hydrogen production from glycerol solution at room temperature by zno-zns/graphene photocatalysts,applied surface science,2018.0,chang et al.,needs_review,"catalyst loading calc: 1.0 g/l × 50.0 ml = 50.00 mg; glycerol std: (10.0/100×1261)/92.09 = 1.3693 m; co_catalyst unknown - original data did not specify; wavelength_cutoff_nm=420nm inferred (xe lamp, visible cutoff); doi resolved via crossref api",high,medium,high,high,medium,low,high,0.5,44d29092af04f1af,3.54,3.9,8.3,3.0,4.09,0.0,0.0,0.0,0.0,0.0,5.187385805840755
737,zns,,,100.0,,,,nanorod,,3.87,zns,sonication,,0.0,hydrothermal,,0.0,visible,xe lamp,350.0,350 w,420.0,1,0,0,0,1,1.0,50.0,1 g/l,50.0,10.0,1.3693,10 vol%,5.0,,116 μmol g⁻¹ h⁻¹,116.0,10.1016/j.apsusc.2018.05.004,https://doi.org/10.1016/j.apsusc.2018.05.004,photocatalytic hydrogen production from glycerol solution at room temperature by zno-zns/graphene photocatalysts,applied surface science,2018.0,chang et al.,needs_review,"catalyst loading calc: 1.0 g/l × 50.0 ml = 50.00 mg; glycerol std: (10.0/100×1261)/92.09 = 1.3693 m; co_catalyst unknown - original data did not specify; wavelength_cutoff_nm=420nm inferred (xe lamp, visible cutoff); doi resolved via crossref api",high,medium,high,high,medium,low,high,0.5,a477a6b0cdc42846,3.54,3.9,8.3,3.0,4.09,0.0,0.0,0.0,0.0,0.0,4.762173934797756
736,zno,zns,,,,,,nanorod,,,zno/zns,sonication,,0.0,hydrothermal,,0.0,visible,xe lamp,350.0,350 w,420.0,1,0,0,0,1,1.0,50.0,1 g/l,50.0,10.0,1.3693,10 vol%,25.0,,384 μmol g⁻¹ h⁻¹,384.0,10.1016/j,https://doi.org/10.1016/j,needs_verification,journal of colloid and interface science,2023.0,"cavdar, o. et al.",needs_review,"catalyst loading calc: 1.0 g/l × 50.0 ml = 50.00 mg; glycerol std: (10.0/100×1261)/92.09 = 1.3693 m; co_catalyst set to 'none': bare semiconductor; wavelength_cutoff_nm=420nm inferred (xe lamp, visible cutoff)",high,medium,high,high,medium,low,low,0.5,d9b3a51311428be4,3.37,4.35,8.5,3.0,5.61,0.0,0.0,0.0,0.0,0.0,5.953243334287785
735,zno,zns,,,,,,nanorod,,,zno/zns,sonication,,0.0,hydrothermal,,0.0,visible,xe lamp,350.0,350 w,420.0,1,0,0,0,1,1.0,50.0,1 g/l,50.0,10.0,1.3693,10 vol%,15.0,,270 μmol g⁻¹ h⁻¹,270.0,10.1016/j.apsusc.2018.05.004,https://doi.org/10.1016/j.apsusc.2018.05.004,photocatalytic hydrogen production from glycerol solution at room temperature by zno-zns/graphene photocatalysts,applied surface science,2018.0,chang et al.,needs_review,"catalyst loading calc: 1.0 g/l × 50.0 ml = 50.00 mg; glycerol std: (10.0/100×1261)/92.09 = 1.3693 m; co_catalyst set to 'none': bare semiconductor; wavelength_cutoff_nm=420nm inferred (xe lamp, visible cutoff); doi resolved via crossref api",high,medium,high,high,medium,low,low,0.5,84fcf35e02d1c164,3.37,4.35,8.5,3.0,5.61,0.0,0.0,0.0,0.0,0.0,5.602118820879701
627,tio2,ag2o,rgo,92.0,3.0,,,nanocomposite,anatase-rutile,,tio2/ag2o,hydrothermal,,0.0,sonication,,0.0,uv,hg lamp,400.0,400 w,,0,1,0,1,0,0.1,5.0,0.1 g/l,50.0,5.0,0.6847,5 vol%,25.0,,12100 μmol g⁻¹ h⁻¹,12100.0,10.1016/j.ijhydene.2014.07.073,https://doi.org/10.1016/j.ijhydene.2014.07.073,experimental design as a tool to study the reaction parameters in hydrogen production from photoinduced reforming of glycerol over cds photocatalyst,international journal of hydrogen energy,2014.0,bastos et al.,needs_review,catalyst loading calc: 0.1 g/l × 50.0 ml = 5.00 mg; glycerol std: (5.0/100×1261)/92.09 = 0.6847 m; co_catalyst set to 'none': bare semiconductor; doi resolved via crossref api,high,medium,high,high,low,low,low,0.5,7e634c697d58c56e,3.2,4.21,86.0,1.0,3.89,0.0,0.0,0.0,0.0,0.0,9.401043372798053
626,tio2,ag2o,go,92.0,3.0,,,nanocomposite,anatase-rutile,,tio2/ag2o,hydrothermal,,0.0,sonication,,0.0,uv,hg lamp,400.0,400 w,,0,1,0,1,0,0.1,5.0,0.1 g/l,50.0,5.0,0.6847,5 vol%,25.0,,10000 μmol g⁻¹ h⁻¹,10000.0,10.1016/j.apcata.2018.08.004,https://doi.org/10.1016/j.apcata.2018.08.004,highly reactive anatase nanorod photocatalysts synthesized by calcination of hydrogen titanate nanotubes: effect of calcination conditions on photocatalytic performance for aqueous dye degradation and h2 production in alcohol-water mixtures,applied catalysis a: general,2018.0,chen et al.,needs_review,catalyst loading calc: 0.1 g/l × 50.0 ml = 5.00 mg; glycerol std: (5.0/100×1261)/92.09 = 0.6847 m; co_catalyst set to 'none': bare semiconductor; doi resolved via crossref api,high,medium,high,high,low,low,low,0.5,437ea8784e40c082,3.2,4.21,86.0,1.0,3.89,0.0,0.0,0.0,0.0,0.0,9.210440366976517
618,zno,zns,pds,76.0,21.0,,,nanocomposite,,3.22,zno/zns,water bath,,0.0,chemical conversion,,0.0,uv,hg lamp,125.0,125 w,,0,1,0,1,0,6.0,60.0,6 g/l,10.0,5.0,0.6847,5 vol%,80.0,,696.9 μmol g⁻¹ h⁻¹,696.9,10.1007/s11051-020-04989-2,https://doi.org/10.1007/s11051-020-04989-2,one-step sol-gel synthesis of pbtio3 nanosheets and photocatalytic enhancement through decoration by platinum,journal of nanoparticle research,2020.0,kadi and m. w. and r. m. mohamed,needs_review,catalyst loading calc: 6.0 g/l × 10.0 ml = 60.00 mg; glycerol std: (5.0/100×1261)/92.09 = 0.6847 m; co_catalyst set to 'none': bare semiconductor; doi resolved via crossref api,high,medium,high,high,low,low,high,0.5,501b616f54898b7d,3.37,4.35,8.5,3.0,5.61,0.0,0.0,0.0,0.0,0.0,6.548075826023106
617,zno,zns,pds,76.0,21.0,,,nanocomposite,,3.22,zno/zns,water bath,,0.0,chemical conversion,,0.0,uv,hg lamp,125.0,125 w,,0,1,0,1,0,6.0,60.0,6 g/l,10.0,5.0,0.6847,5 vol%,60.0,,434.07 μmol g⁻¹ h⁻¹,434.07,10.1007/s11051-020-04989-2,https://doi.org/10.1007/s11051-020-04989-2,one-step sol-gel synthesis of pbtio3 nanosheets and photocatalytic enhancement through decoration by platinum,journal of nanoparticle research,2020.0,kadi and m. w. and r. m. mohamed,needs_review,catalyst loading calc: 6.0 g/l × 10.0 ml = 60.00 mg; glycerol std: (5.0/100×1261)/92.09 = 0.6847 m; co_catalyst set to 'none': bare semiconductor; doi resolved via crossref api,high,medium,high,high,low,low,high,0.5,64c4d491d3cbf726,3.37,4.35,8.5,3.0,5.61,0.0,0.0,0.0,0.0,0.0,6.0755069376827535
616,zno,zns,pds,76.0,21.0,,,nanocomposite,,3.22,zno/zns,water bath,,0.0,chemical conversion,,0.0,uv,hg lamp,125.0,125 w,,0,1,0,1,0,6.0,60.0,6 g/l,10.0,5.0,0.6847,5 vol%,40.0,,211.06 μmol g⁻¹ h⁻¹,211.06,10.1007/s11051-020-04989-2,https://doi.org/10.1007/s11051-020-04989-2,one-step sol-gel synthesis of pbtio3 nanosheets and photocatalytic enhancement through decoration by platinum,journal of nanoparticle research,2020.0,kadi and m. w. and r. m. mohamed,needs_review,catalyst loading calc: 6.0 g/l × 10.0 ml = 60.00 mg; glycerol std: (5.0/100×1261)/92.09 = 0.6847 m; co_catalyst set to 'none': bare semiconductor; doi resolved via crossref api,high,medium,high,high,low,low,high,0.5,7312d45b976a73ac,3.37,4.35,8.5,3.0,5.61,0.0,0.0,0.0,0.0,0.0,5.356869253497652
615,zno,zns,pds,76.0,20.4,,,nanocomposite,,3.24,zno/zns,water bath,,0.0,chemical conversion,,0.0,uv,hg lamp,125.0,125 w,,0,1,0,1,0,6.0,60.0,6 g/l,10.0,5.0,0.6847,5 vol%,80.0,,1234.5 μmol g⁻¹ h⁻¹,1234.5,10.1007/s11051-020-04989-2,https://doi.org/10.1007/s11051-020-04989-2,one-step sol-gel synthesis of pbtio3 nanosheets and photocatalytic enhancement through decoration by platinum,journal of nanoparticle research,2020.0,kadi and m. w. and r. m. mohamed,needs_review,catalyst loading calc: 6.0 g/l × 10.0 ml = 60.00 mg; glycerol std: (5.0/100×1261)/92.09 = 0.6847 m; co_catalyst set to 'none': bare semiconductor; doi resolved via crossref api,high,medium,high,high,low,low,high,0.5,ed0100b3d87c0e2e,3.37,4.35,8.5,3.0,5.61,0.0,0.0,0.0,0.0,0.0,7.119231025428665
606,zno,zns,pds,76.0,10.0,,,nanocomposite,,3.25,zno/zns,water bath,,0.0,chemical conversion,,0.0,uv,hg lamp,125.0,125 w,,0,1,0,1,0,6.0,60.0,6 g/l,10.0,5.0,0.6847,5 vol%,80.0,,896.02 μmol g⁻¹ h⁻¹,896.02,10.1007/s11051-020-04989-2,https://doi.org/10.1007/s11051-020-04989-2,one-step sol-gel synthesis of pbtio3 nanosheets and photocatalytic enhancement through decoration by platinum,journal of nanoparticle research,2020.0,kadi and m. w. and r. m. mohamed,needs_review,catalyst loading calc: 6.0 g/l × 10.0 ml = 60.00 mg; glycerol std: (5.0/100×1261)/92.09 = 0.6847 m; co_catalyst set to 'none': bare semiconductor; doi resolved via crossref api,high,medium,high,high,low,low,high,0.5,725d52470aea1fbd,3.37,4.35,8.5,3.0,5.61,0.0,0.0,0.0,0.0,0.0,6.799078158354267
605,zno,zns,pds,76.0,10.0,,,nanocomposite,,3.25,zno/zns,water bath,,0.0,chemical conversion,,0.0,uv,hg lamp,125.0,125 w,,0,1,0,1,0,6.0,60.0,6 g/l,10.0,5.0,0.6847,5 vol%,60.0,,669.03 μmol g⁻¹ h⁻¹,669.03,10.1007/s11051-020-04989-2,https://doi.org/10.1007/s11051-020-04989-2,one-step sol-gel synthesis of pbtio3 nanosheets and photocatalytic enhancement through decoration by platinum,journal of nanoparticle research,2020.0,kadi and m. w. and r. m. mohamed,needs_review,catalyst loading calc: 6.0 g/l × 10.0 ml = 60.00 mg; glycerol std: (5.0/100×1261)/92.09 = 0.6847 m; co_catalyst set to 'none': bare semiconductor; doi resolved via crossref api,high,medium,high,high,low,low,high,0.5,231879276e8675cf,3.37,4.35,8.5,3.0,5.61,0.0,0.0,0.0,0.0,0.0,6.507322487501995
604,zno,zns,pds,76.0,10.0,,,nanocomposite,,3.25,zno/zns,water bath,,0.0,chemical conversion,,0.0,uv,hg lamp,125.0,125 w,,0,1,0,1,0,6.0,60.0,6 g/l,10.0,5.0,0.6847,5 vol%,40.0,,238.94 μmol g⁻¹ h⁻¹,238.94,10.1007/s11051-020-04989-2,https://doi.org/10.1007/s11051-020-04989-2,one-step sol-gel synthesis of pbtio3 nanosheets and photocatalytic enhancement through decoration by platinum,journal of nanoparticle research,2020.0,kadi and m. w. and r. m. mohamed,needs_review,catalyst loading calc: 6.0 g/l × 10.0 ml = 60.00 mg; glycerol std: (5.0/100×1261)/92.09 = 0.6847 m; co_catalyst set to 'none': bare semiconductor; doi resolved via crossref api,high,medium,high,high,low,low,high,0.5,7080259f584bce17,3.37,4.35,8.5,3.0,5.61,0.0,0.0,0.0,0.0,0.0,5.480388892086782
598,tio2,g-c3n4,montmorillonite,50.0,10.0,,,nanocomposite,anatase,,tio2/g-c3n4,hydrothermal,,0.0,sol-gel,400.0,3.0,visible,xe lamp,35.0,35 w,420.0,1,0,0,0,1,1.54,200.2,1.54 g/l,130.0,5.0,0.6847,5 vol%,25.0,,2213 μmol g⁻¹ h⁻¹,2213.0,10.1016/j.renene.2020.04.020,https://doi.org/10.1016/j.renene.2020.04.020,solar photocatalytic hydrogen production from glycerol reforming using ternary cu/ths/graphene,conference of the south african advanced materials initiative (proceedings),2020.0,seadira et al.,needs_review,"catalyst loading calc: 1.54 g/l × 130.0 ml = 200.20 mg; glycerol std: (5.0/100×1261)/92.09 = 0.6847 m; co_catalyst set to 'none': bare semiconductor; warning: conference proceedings, not journal article. cannot cite with doi.; wavelength_cutoff_nm=420nm inferred (xe lamp, visible cutoff); doi resolved via crossref api",high,medium,high,high,medium,low,low,0.5,41aebe33342d801d,3.2,4.21,86.0,1.0,3.89,0.0,0.0,0.0,0.0,0.0,7.7025561132685825
597,tio2,g-c3n4,montmorillonite,50.0,10.0,,,nanocomposite,anatase,,tio2/g-c3n4,hydrothermal,,0.0,sol-gel,400.0,3.0,visible,xe lamp,35.0,35 w,420.0,1,0,0,0,1,1.15,149.5,1.15 g/l,130.0,5.0,0.6847,5 vol%,25.0,,1748.5 μmol g⁻¹ h⁻¹,1748.5,10.1016/j.renene.2020.04.020,https://doi.org/10.1016/j.renene.2020.04.020,solar photocatalytic hydrogen production from glycerol reforming using ternary cu/ths/graphene,conference of the south african advanced materials initiative (proceedings),2020.0,seadira et al.,needs_review,"catalyst loading calc: 1.15 g/l × 130.0 ml = 149.50 mg; glycerol std: (5.0/100×1261)/92.09 = 0.6847 m; co_catalyst set to 'none': bare semiconductor; warning: conference proceedings, not journal article. cannot cite with doi.; wavelength_cutoff_nm=420nm inferred (xe lamp, visible cutoff); doi resolved via crossref api",high,medium,high,high,medium,low,low,0.5,82e388bb0e8477c3,3.2,4.21,86.0,1.0,3.89,0.0,0.0,0.0,0.0,0.0,7.467085311807743
596,tio2,g-c3n4,montmorillonite,50.0,10.0,,,nanocomposite,anatase,,tio2/g-c3n4,hydrothermal,,0.0,sol-gel,400.0,3.0,visible,xe lamp,35.0,35 w,420.0,1,0,0,0,1,0.77,100.1,0.77 g/l,130.0,5.0,0.6847,5 vol%,25.0,,1221.6 μmol g⁻¹ h⁻¹,1221.6,10.1016/j.renene.2020.04.020,https://doi.org/10.1016/j.renene.2020.04.020,solar photocatalytic hydrogen production from glycerol reforming using ternary cu/ths/graphene,conference of the south african advanced materials initiative (proceedings),2020.0,seadira et al.,needs_review,"catalyst loading calc: 0.77 g/l × 130.0 ml = 100.10 mg; glycerol std: (5.0/100×1261)/92.09 = 0.6847 m; co_catalyst set to 'none': bare semiconductor; warning: conference proceedings, not journal article. cannot cite with doi.; wavelength_cutoff_nm=420nm inferred (xe lamp, visible cutoff); doi resolved via crossref api",high,medium,high,high,medium,low,low,0.5,9387ccf676782237,3.2,4.21,86.0,1.0,3.89,0.0,0.0,0.0,0.0,0.0,7.108735017594625
