Repository: RaunakOP-web/Photocatalyst-Trial-

# Glycerol Photocatalyst HER Prediction

## Overview

Machine learning pipeline to **predict and rank photocatalysts** for hydrogen
evolution via glycerol photoreforming. Trains XGBoost and LightGBM regressors on
an 886-row literature-mined dataset, using physically meaningful features to
predict the hydrogen evolution rate (HER, µmol g⁻¹ h⁻¹).

### Step 1: Add your dataset

Drop your master dataset (CSV, JSON, or XLSX) into `data/raw/`.

## Dataset

The master dataset contains **886 entries** of glycerol photoreforming
experiments mined from published literature; **838** remain after
deduplication and quality filtering (`data/processed/df_clean.csv`). Each entry includes catalyst

File: data/processed/df_clean.csv (part 6 of 16)
,host_material,semiconductor_2,semiconductor_3,semiconductor_1_pct,semiconductor_2_pct,co_catalyst,co_catalyst_wt_pct,form,structure,bandgap_eV,full_catalyst,preparation_semiconductor,calcination_temp_semiconductor_C,calcination_time_semiconductor_h,preparation_photocatalyst,calcination_temp_photocatalyst_C,calcination_time_photocatalyst_h,light_type,light_source_type,light_power_W,light_power_reported,wavelength_cutoff_nm,is_xe_lamp,is_hg_lamp,is_led,is_uv,is_visible_light,catalyst_loading_g_L,catalyst_loading_mg,catalyst_loading_reported,reaction_volume_mL,glycerol_concentration_v_pct,glycerol_concentration_std,glycerol_concentration_reported,temperature_C,pH,HER_reported,HER_std_umol_g_h,DOI,source_url,paper_title,journal,year,authors,data_quality_flag,data_quality_note,confidence_HER,confidence_loading,confidence_volume,confidence_light,confidence_wavelength,confidence_pH,confidence_bandgap,metadata_completeness_score,experiment_hash,semi_bandgap_eV,semi_electron_affinity_eV,semi_dielectric,semi_crystal,semi_density,cocat_work_function,cocat_d_band_center,cocat_atomic_radius,cocat_electronegativity,cocat_price,log_HER
595,tio2,g-c3n4,montmorillonite,50.0,10.0,,,nanocomposite,anatase,,tio2/g-c3n4,hydrothermal,,0.0,sol-gel,400.0,3.0,visible,xe lamp,35.0,35 w,420.0,1,0,0,0,1,0.38,49.4,0.38 g/l,130.0,5.0,0.6847,5 vol%,25.0,,1120 μmol g⁻¹ h⁻¹,1120.0,10.1016/j.renene.2020.04.020,https://doi.org/10.1016/j.renene.2020.04.020,solar photocatalytic hydrogen production from glycerol reforming using ternary cu/ths/graphene,conference of the south african advanced materials initiative (proceedings),2020.0,seadira et al.,needs_review,"catalyst loading calc: 0.38 g/l × 130.0 ml = 49.40 mg; glycerol std: (5.0/100×1261)/92.09 = 0.6847 m; co_catalyst set to 'none': bare semiconductor; warning: conference proceedings, not journal article. cannot cite with doi.; wavelength_cutoff_nm=420nm inferred (xe lamp, visible cutoff); doi resolved via crossref api",high,medium,high,high,medium,low,low,0.5,2f8c32d50de46bb1,3.2,4.21,86.0,1.0,3.89,0.0,0.0,0.0,0.0,0.0,7.02197642307216
594,cds,,,100.0,,sncl2,3.59,nanoparticle,,,3.59wt%sncl2/cds,,,0.0,solvent thermal process,,0.0,visible,xe lamp,350.0,350 w,420.0,1,0,0,0,1,0.33,22.11,0.33 g/l,67.0,0.19,0.026,0.19 vol%,,7.0,296.45 μmol g⁻¹ h⁻¹,296.45,10.1007/s13204-020-01534-4,https://doi.org/10.1007/s13204-020-01534-4,pt-decorated cuo nanosheets and their application in the visible light photocatalytic water splitting reaction,nanoscience,2020.0,kadi and m. w. and r. m. mohamed,needs_review,catalyst loading calc: 0.33 g/l × 67.0 ml = 22.11 mg; glycerol std: (0.19/100×1261)/92.09 = 0.0260 m; doi resolved via crossref api,high,medium,high,high,medium,high,low,0.5,d23c5b02df4902bb,2.42,4.2,8.9,3.0,4.82,4.9,-2.0,130.0,2.0,3.0,5.695246143633915
593,cds,,,100.0,,sncl2,1.79,nanoparticle,,,1.79wt%sncl2/cds,,,0.0,solvent thermal process,,0.0,visible,xe lamp,350.0,350 w,420.0,1,0,0,0,1,0.33,22.11,0.33 g/l,67.0,0.19,0.026,0.19 vol%,,7.0,655.5 μmol g⁻¹ h⁻¹,655.5,10.1007/s13204-020-01534-4,https://doi.org/10.1007/s13204-020-01534-4,pt-decorated cuo nanosheets and their application in the visible light photocatalytic water splitting reaction,nanoscience,2020.0,kadi and m. w. and r. m. mohamed,needs_review,catalyst loading calc: 0.33 g/l × 67.0 ml = 22.11 mg; glycerol std: (0.19/100×1261)/92.09 = 0.0260 m; doi resolved via crossref api,high,medium,high,high,medium,high,low,0.5,9fa20f785305beaf,2.42,4.2,8.9,3.0,4.82,4.9,-2.0,130.0,2.0,3.0,6.486922693742851
592,cds,,,100.0,,sncl2,0.89,nanoparticle,,,0.89wt%sncl2/cds,,,0.0,solvent thermal process,,0.0,visible,xe lamp,350.0,350 w,420.0,1,0,0,0,1,0.33,22.11,0.33 g/l,67.0,0.19,0.026,0.19 vol%,,7.0,1610 μmol g⁻¹ h⁻¹,1610.0,10.1007/s13204-020-01534-4,https://doi.org/10.1007/s13204-020-01534-4,pt-decorated cuo nanosheets and their application in the visible light photocatalytic water splitting reaction,nanoscience,2020.0,kadi and m. w. and r. m. mohamed,needs_review,catalyst loading calc: 0.33 g/l × 67.0 ml = 22.11 mg; glycerol std: (0.19/100×1261)/92.09 = 0.0260 m; doi resolved via crossref api,high,medium,high,high,medium,high,low,0.5,73e695b46eddbea4,2.42,4.2,8.9,3.0,4.82,4.9,-2.0,130.0,2.0,3.0,7.384610383176974
591,cds,,,100.0,,sncl2,0.44,nanoparticle,,,0.44wt%sncl2/cds,,,0.0,solvent thermal process,,0.0,visible,xe lamp,350.0,350 w,420.0,1,0,0,0,1,0.33,22.11,0.33 g/l,67.0,0.19,0.026,0.19 vol%,,7.0,371.6 μmol g⁻¹ h⁻¹,371.6,10.1007/s13204-020-01534-4,https://doi.org/10.1007/s13204-020-01534-4,pt-decorated cuo nanosheets and their application in the visible light photocatalytic water splitting reaction,nanoscience,2020.0,kadi and m. w. and r. m. mohamed,needs_review,catalyst loading calc: 0.33 g/l × 67.0 ml = 22.11 mg; glycerol std: (0.19/100×1261)/92.09 = 0.0260 m; doi resolved via crossref api,high,medium,high,high,medium,high,low,0.5,c5c6f05bd1b3d7ae,2.42,4.2,8.9,3.0,4.82,4.9,-2.0,130.0,2.0,3.0,5.920505458167488
749,zno,zns,,81.0,,,,nanorod,,,zno/zns,water bath,,0.0,sulfidation,,0.0,uv,hg lamp,125.0,125 w,,0,1,0,1,0,30.0,300.0,30 g/l,10.0,7.0,0.9585,7 vol%,80.0,,1538 μmol g⁻¹ h⁻¹,1538.0,10.1016/j.apsusc.2013.07.009,https://doi.org/10.1016/j.apsusc.2013.07.009,"zno/zns–pds core/shell nanorods: synthesis, characterization and application for photocatalytic hydrogen production from a glycerol/water solution",applied surface science,2013.0,liu et al.,needs_review,catalyst loading calc: 30.0 g/l × 10.0 ml = 300.00 mg; glycerol std: (7.0/100×1261)/92.09 = 0.9585 m; co_catalyst set to 'none': bare semiconductor; doi resolved via crossref api,high,medium,high,high,low,low,low,0.5,b25ac2ba8d9b73b5,3.37,4.35,8.5,3.0,5.61,0.0,0.0,0.0,0.0,0.0,7.338888133838879
748,zno,zns,,81.0,,,,nanorod,,,zno/zns,water bath,,0.0,sulfidation,,0.0,uv,hg lamp,125.0,125 w,,0,1,0,1,0,30.0,300.0,30 g/l,10.0,7.0,0.9585,7 vol%,60.0,,932.3 μmol g⁻¹ h⁻¹,932.3,10.1016/j.apsusc.2013.07.009,https://doi.org/10.1016/j.apsusc.2013.07.009,"zno/zns–pds core/shell nanorods: synthesis, characterization and application for photocatalytic hydrogen production from a glycerol/water solution",applied surface science,2013.0,liu et al.,needs_review,catalyst loading calc: 30.0 g/l × 10.0 ml = 300.00 mg; glycerol std: (7.0/100×1261)/92.09 = 0.9585 m; co_catalyst set to 'none': bare semiconductor; doi resolved via crossref api,high,medium,high,high,low,low,low,0.5,8afc5f1b1d0c6b1e,3.37,4.35,8.5,3.0,5.61,0.0,0.0,0.0,0.0,0.0,6.838726692571701
747,zno,zns,,81.0,,,,nanorod,,,zno/zns,water bath,,0.0,sulfidation,,0.0,uv,hg lamp,125.0,125 w,,0,1,0,1,0,30.0,300.0,30 g/l,10.0,7.0,0.9585,7 vol%,40.0,,457.24 μmol g⁻¹ h⁻¹,457.24,10.1016/j.apsusc.2013.07.009,https://doi.org/10.1016/j.apsusc.2013.07.009,"zno/zns–pds core/shell nanorods: synthesis, characterization and application for photocatalytic hydrogen production from a glycerol/water solution",applied surface science,2013.0,liu et al.,needs_review,catalyst loading calc: 30.0 g/l × 10.0 ml = 300.00 mg; glycerol std: (7.0/100×1261)/92.09 = 0.9585 m; co_catalyst set to 'none': bare semiconductor; doi resolved via crossref api,high,medium,high,high,low,low,low,0.5,d231d9938521c5cd,3.37,4.35,8.5,3.0,5.61,0.0,0.0,0.0,0.0,0.0,6.127393064332226
746,zno,,,100.0,,,,nanorod,,3.37,zno,,,0.0,water bath,,0.0,uv,hg lamp,125.0,125 w,,0,1,0,1,0,30.0,300.0,30 g/l,10.0,7.0,0.9585,7 vol%,80.0,,35.63 μmol g⁻¹ h⁻¹,35.63,10.1016/j.apsusc.2013.07.009,https://doi.org/10.1016/j.apsusc.2013.07.009,"zno/zns–pds core/shell nanorods: synthesis, characterization and application for photocatalytic hydrogen production from a glycerol/water solution",applied surface science,2013.0,liu et al.,needs_review,catalyst loading calc: 30.0 g/l × 10.0 ml = 300.00 mg; glycerol std: (7.0/100×1261)/92.09 = 0.9585 m; co_catalyst set to 'none': bare semiconductor; doi resolved via crossref api,high,medium,high,high,low,low,high,0.5,88223728a6e0ecb1,3.37,4.35,8.5,3.0,5.61,0.0,0.0,0.0,0.0,0.0,3.6008675767907232
745,zno,,,100.0,,,,nanorod,,3.37,zno,,,0.0,water bath,,0.0,uv,hg lamp,125.0,125 w,,0,1,0,1,0,30.0,300.0,30 g/l,10.0,7.0,0.9585,7 vol%,60.0,,41.57 μmol g⁻¹ h⁻¹,41.57,10.1016/j.apsusc.2013.07.009,https://doi.org/10.1016/j.apsusc.2013.07.009,"zno/zns–pds core/shell nanorods: synthesis, characterization and application for photocatalytic hydrogen production from a glycerol/water solution",applied surface science,2013.0,liu et al.,needs_review,catalyst loading calc: 30.0 g/l × 10.0 ml = 300.00 mg; glycerol std: (7.0/100×1261)/92.09 = 0.9585 m; co_catalyst set to 'none': bare semiconductor; doi resolved via crossref api,high,medium,high,high,low,low,high,0.5,d9fc2208c790cdff,3.37,4.35,8.5,3.0,5.61,0.0,0.0,0.0,0.0,0.0,3.751149779840061
297,tio2,,,100.0,,pd,0.5,nanorod,anatase,,0.5wt%pd/tio2,hydrothermal,500.0,2.0,precipitation,,0.0,uv,,100.0,100 w,365.0,0,0,0,1,0,0.33,6.6,0.33 g/l,20.0,10.0,1.3693,10 vol%,,6.0,35300 μmol g⁻¹ h⁻¹,35300.0,10.1016/j.apcata.2018.08.004,https://doi.org/10.1016/j.apcata.2018.08.004,highly reactive anatase nanorod photocatalysts synthesized by calcination of hydrogen titanate nanotubes: effect of calcination conditions on photocatalytic performance for aqueous dye degradation and h2 production in alcohol-water mixtures,applied catalysis a: general,2018.0,chen et al.,needs_review,catalyst loading calc: 0.33 g/l × 20.0 ml = 6.60 mg; glycerol std: (10.0/100×1261)/92.09 = 1.3693 m; doi resolved via crossref api,high,medium,high,low,medium,high,low,0.5,39906aada89e690f,3.2,4.21,86.0,1.0,3.89,5.22,-1.83,137.0,2.2,5.0,10.471666571132038
590,cds,,,100.0,,sncl2,0.0,nanoparticle,,2.73,0wt%sncl2/cds,,,0.0,solvent thermal process,,0.0,visible,xe lamp,350.0,350 w,420.0,1,0,0,0,1,0.33,22.11,0.33 g/l,67.0,0.19,0.026,0.19 vol%,,7.0,70.98 μmol g⁻¹ h⁻¹,70.98,10.1007/s13204-020-01534-4,https://doi.org/10.1007/s13204-020-01534-4,pt-decorated cuo nanosheets and their application in the visible light photocatalytic water splitting reaction,nanoscience,2020.0,kadi and m. w. and r. m. mohamed,needs_review,catalyst loading calc: 0.33 g/l × 67.0 ml = 22.11 mg; glycerol std: (0.19/100×1261)/92.09 = 0.0260 m; doi resolved via crossref api,high,medium,high,high,medium,high,high,0.5,b5fe4c73360b76af,2.42,4.2,8.9,3.0,4.82,4.9,-2.0,130.0,2.0,3.0,4.276388302650885
280,tio2,,,100.0,,ni,0.5,nanoparticle,anatase-rutile,3.15,0.5wt%ni/tio2,,550.0,2.0,precipitation,300.0,2.0,uv,,100.0,100 w,365.0,0,0,0,1,0,0.33,6.6,0.33 g/l,20.0,10.0,1.3693,10 vol%,25.0,,14474 μmol g⁻¹ h⁻¹,14474.0,10.1016/j.apcata.2018.08.004,https://doi.org/10.1016/j.apcata.2018.08.004,highly reactive anatase nanorod photocatalysts synthesized by calcination of hydrogen titanate nanotubes: effect of calcination conditions on photocatalytic performance for aqueous dye degradation and h2 production in alcohol-water mixtures,applied catalysis a: general,2018.0,chen et al.,needs_review,catalyst loading calc: 0.33 g/l × 20.0 ml = 6.60 mg; glycerol std: (10.0/100×1261)/92.09 = 1.3693 m; doi resolved via crossref api,high,medium,high,low,medium,low,high,0.5,751c6bf1b6447b4a,3.2,4.21,86.0,1.0,3.89,5.15,-1.29,124.0,1.91,2.0,9.580178302441196
279,tio2,,,100.0,,ni,0.5,nanoparticle,rutile,3.15,0.5wt%ni/tio2,,550.0,2.0,precipitation,300.0,2.0,uv,,100.0,100 w,365.0,0,0,0,1,0,0.33,6.6,0.33 g/l,20.0,10.0,1.3693,10 vol%,25.0,,7697 μmol g⁻¹ h⁻¹,7697.0,10.1016/j.apcata.2018.08.004,https://doi.org/10.1016/j.apcata.2018.08.004,highly reactive anatase nanorod photocatalysts synthesized by calcination of hydrogen titanate nanotubes: effect of calcination conditions on photocatalytic performance for aqueous dye degradation and h2 production in alcohol-water mixtures,applied catalysis a: general,2018.0,chen et al.,needs_review,catalyst loading calc: 0.33 g/l × 20.0 ml = 6.60 mg; glycerol std: (10.0/100×1261)/92.09 = 1.3693 m; doi resolved via crossref api,high,medium,high,low,medium,low,high,0.5,8aa18a2dc27eb2d1,3.2,4.21,86.0,1.0,3.89,5.15,-1.29,124.0,1.91,2.0,8.948715833843691
278,tio2,,,100.0,,ni,0.5,nanoparticle,anatase,3.15,0.5wt%ni/tio2,,550.0,2.0,precipitation,300.0,2.0,uv,,100.0,100 w,365.0,0,0,0,1,0,0.33,6.6,0.33 g/l,20.0,10.0,1.3693,10 vol%,25.0,,16513 μmol g⁻¹ h⁻¹,16513.0,10.1016/j.apcata.2018.08.004,https://doi.org/10.1016/j.apcata.2018.08.004,highly reactive anatase nanorod photocatalysts synthesized by calcination of hydrogen titanate nanotubes: effect of calcination conditions on photocatalytic performance for aqueous dye degradation and h2 production in alcohol-water mixtures,applied catalysis a: general,2018.0,chen et al.,needs_review,catalyst loading calc: 0.33 g/l × 20.0 ml = 6.60 mg; glycerol std: (10.0/100×1261)/92.09 = 1.3693 m; doi resolved via crossref api,high,medium,high,low,medium,low,high,0.5,72cf7827b2d8a4bc,3.2,4.21,86.0,1.0,3.89,5.15,-1.29,124.0,1.91,2.0,9.711963784977375
277,tio2,,,100.0,,ni,0.5,nanoparticle,anatase-rutile,3.15,0.5wt%ni/tio2,,550.0,2.0,precipitation,300.0,2.0,uv,,100.0,100 w,365.0,0,0,0,1,0,0.33,6.6,0.33 g/l,20.0,100.0,13.6931,100 vol%,25.0,,1338 μmol g⁻¹ h⁻¹,1338.0,10.1016/j.apcata.2018.08.004,https://doi.org/10.1016/j.apcata.2018.08.004,highly reactive anatase nanorod photocatalysts synthesized by calcination of hydrogen titanate nanotubes: effect of calcination conditions on photocatalytic performance for aqueous dye degradation and h2 production in alcohol-water mixtures,applied catalysis a: general,2018.0,chen et al.,needs_review,catalyst loading calc: 0.33 g/l × 20.0 ml = 6.60 mg; glycerol std: (100.0/100×1261)/92.09 = 13.6931 m; doi resolved via crossref api,high,medium,high,low,medium,low,high,0.5,d0b6f75a75e6b00a,3.2,4.21,86.0,1.0,3.89,5.15,-1.29,124.0,1.91,2.0,7.199678345691172
276,tio2,,,100.0,,ni,0.5,nanoparticle,anatase-rutile,3.15,0.5wt%ni/tio2,,550.0,2.0,precipitation,300.0,2.0,uv,,100.0,100 w,365.0,0,0,0,1,0,0.33,6.6,0.33 g/l,20.0,80.0,10.9545,80 vol%,25.0,,10000 μmol g⁻¹ h⁻¹,10000.0,10.1016/j.apcata.2018.08.004,https://doi.org/10.1016/j.apcata.2018.08.004,highly reactive anatase nanorod photocatalysts synthesized by calcination of hydrogen titanate nanotubes: effect of calcination conditions on photocatalytic performance for aqueous dye degradation and h2 production in alcohol-water mixtures,applied catalysis a: general,2018.0,chen et al.,needs_review,catalyst loading calc: 0.33 g/l × 20.0 ml = 6.60 mg; glycerol std: (80.0/100×1261)/92.09 = 10.9545 m; doi resolved via crossref api,high,medium,high,low,medium,low,high,0.5,47079831789f285c,3.2,4.21,86.0,1.0,3.89,5.15,-1.29,124.0,1.91,2.0,9.210440366976517
275,tio2,,,100.0,,ni,0.5,nanoparticle,anatase-rutile,3.15,0.5wt%ni/tio2,,550.0,2.0,precipitation,300.0,2.0,uv,,100.0,100 w,365.0,0,0,0,1,0,0.33,6.6,0.33 g/l,20.0,60.0,8.2159,60 vol%,25.0,,15382 μmol g⁻¹ h⁻¹,15382.0,10.1016/j.apcata.2018.08.004,https://doi.org/10.1016/j.apcata.2018.08.004,highly reactive anatase nanorod photocatalysts synthesized by calcination of hydrogen titanate nanotubes: effect of calcination conditions on photocatalytic performance for aqueous dye degradation and h2 production in alcohol-water mixtures,applied catalysis a: general,2018.0,chen et al.,needs_review,catalyst loading calc: 0.33 g/l × 20.0 ml = 6.60 mg; glycerol std: (60.0/100×1261)/92.09 = 8.2159 m; doi resolved via crossref api,high,medium,high,low,medium,low,high,0.5,4499177e5f731c17,3.2,4.21,86.0,1.0,3.89,5.15,-1.29,124.0,1.91,2.0,9.64101828255575
274,tio2,,,100.0,,ni,0.5,nanoparticle,anatase-rutile,3.15,0.5wt%ni/tio2,,550.0,2.0,precipitation,300.0,2.0,uv,,100.0,100 w,365.0,0,0,0,1,0,0.33,6.6,0.33 g/l,20.0,30.0,4.1079,30 vol%,25.0,,19231 μmol g⁻¹ h⁻¹,19231.0,10.1016/j.apcata.2018.08.004,https://doi.org/10.1016/j.apcata.2018.08.004,highly reactive anatase nanorod photocatalysts synthesized by calcination of hydrogen titanate nanotubes: effect of calcination conditions on photocatalytic performance for aqueous dye degradation and h2 production in alcohol-water mixtures,applied catalysis a: general,2018.0,chen et al.,needs_review,catalyst loading calc: 0.33 g/l × 20.0 ml = 6.60 mg; glycerol std: (30.0/100×1261)/92.09 = 4.1079 m; doi resolved via crossref api,high,medium,high,low,medium,low,high,0.5,d2ae61d110bba99a,3.2,4.21,86.0,1.0,3.89,5.15,-1.29,124.0,1.91,2.0,9.864330837334935
273,tio2,,,100.0,,ni,0.5,nanoparticle,anatase-rutile,3.15,0.5wt%ni/tio2,,550.0,2.0,precipitation,300.0,2.0,uv,,100.0,100 w,365.0,0,0,0,1,0,0.33,6.6,0.33 g/l,20.0,15.0,2.054,15 vol%,25.0,,23600 μmol g⁻¹ h⁻¹,23600.0,10.1016/j.apcata.2018.08.004,https://doi.org/10.1016/j.apcata.2018.08.004,highly reactive anatase nanorod photocatalysts synthesized by calcination of hydrogen titanate nanotubes: effect of calcination conditions on photocatalytic performance for aqueous dye degradation and h2 production in alcohol-water mixtures,applied catalysis a: general,2018.0,chen et al.,needs_review,catalyst loading calc: 0.33 g/l × 20.0 ml = 6.60 mg; glycerol std: (15.0/100×1261)/92.09 = 2.0540 m; doi resolved via crossref api,high,medium,high,low,medium,low,high,0.5,3f78591f28f667dd,3.2,4.21,86.0,1.0,3.89,5.15,-1.29,124.0,1.91,2.0,10.069044362997353
272,tio2,,,100.0,,ni,1.0,nanoparticle,anatase-rutile,,1wt%ni/tio2,,550.0,2.0,precipitation,300.0,2.0,uv,,100.0,100 w,365.0,0,0,0,1,0,0.33,6.6,0.33 g/l,20.0,10.0,1.3693,10 vol%,25.0,,17387 μmol g⁻¹ h⁻¹,17387.0,10.1016/j.apcata.2018.08.004,https://doi.org/10.1016/j.apcata.2018.08.004,highly reactive anatase nanorod photocatalysts synthesized by calcination of hydrogen titanate nanotubes: effect of calcination conditions on photocatalytic performance for aqueous dye degradation and h2 production in alcohol-water mixtures,applied catalysis a: general,2018.0,chen et al.,needs_review,catalyst loading calc: 0.33 g/l × 20.0 ml = 6.60 mg; glycerol std: (10.0/100×1261)/92.09 = 1.3693 m; doi resolved via crossref api,high,medium,high,low,medium,low,low,0.5,463bed46f61e5177,3.2,4.21,86.0,1.0,3.89,5.15,-1.29,124.0,1.91,2.0,9.763535592108683
271,tio2,,,100.0,,ni,0.75,nanoparticle,anatase-rutile,,0.75wt%ni/tio2,,550.0,2.0,precipitation,300.0,2.0,uv,,100.0,100 w,365.0,0,0,0,1,0,0.33,6.6,0.33 g/l,20.0,10.0,1.3693,10 vol%,25.0,,19428 μmol g⁻¹ h⁻¹,19428.0,10.1016/j.apcata.2018.08.004,https://doi.org/10.1016/j.apcata.2018.08.004,highly reactive anatase nanorod photocatalysts synthesized by calcination of hydrogen titanate nanotubes: effect of calcination conditions on photocatalytic performance for aqueous dye degradation and h2 production in alcohol-water mixtures,applied catalysis a: general,2018.0,chen et al.,needs_review,catalyst loading calc: 0.33 g/l × 20.0 ml = 6.60 mg; glycerol std: (10.0/100×1261)/92.09 = 1.3693 m; doi resolved via crossref api,high,medium,high,low,medium,low,low,0.5,9a85c44bed61c3fa,3.2,4.21,86.0,1.0,3.89,5.15,-1.29,124.0,1.91,2.0,9.874522074243114
270,tio2,,,100.0,,ni,0.5,nanoparticle,anatase-rutile,3.15,0.5wt%ni/tio2,,550.0,2.0,precipitation,300.0,2.0,uv,,100.0,100 w,365.0,0,0,0,1,0,0.33,6.6,0.33 g/l,20.0,10.0,1.3693,10 vol%,25.0,,26000 μmol g⁻¹ h⁻¹,26000.0,10.1016/j.apcata.2018.08.004,https://doi.org/10.1016/j.apcata.2018.08.004,highly reactive anatase nanorod photocatalysts synthesized by calcination of hydrogen titanate nanotubes: effect of calcination conditions on photocatalytic performance for aqueous dye degradation and h2 production in alcohol-water mixtures,applied catalysis a: general,2018.0,chen et al.,needs_review,catalyst loading calc: 0.33 g/l × 20.0 ml = 6.60 mg; glycerol std: (10.0/100×1261)/92.09 = 1.3693 m; doi resolved via crossref api,high,medium,high,low,medium,low,high,0.5,edb531b048054d56,3.2,4.21,86.0,1.0,3.89,5.15,-1.29,124.0,1.91,2.0,10.165890277802454
269,tio2,,,100.0,,ni,0.4,nanoparticle,anatase-rutile,,0.4wt%ni/tio2,,550.0,2.0,precipitation,300.0,2.0,uv,,100.0,100 w,365.0,0,0,0,1,0,0.33,6.6,0.33 g/l,20.0,10.0,1.3693,10 vol%,25.0,,18380 μmol g⁻¹ h⁻¹,18380.0,10.1016/j.apcata.2018.08.004,https://doi.org/10.1016/j.apcata.2018.08.004,highly reactive anatase nanorod photocatalysts synthesized by calcination of hydrogen titanate nanotubes: effect of calcination conditions on photocatalytic performance for aqueous dye degradation and h2 production in alcohol-water mixtures,applied catalysis a: general,2018.0,chen et al.,needs_review,catalyst loading calc: 0.33 g/l × 20.0 ml = 6.60 mg; glycerol std: (10.0/100×1261)/92.09 = 1.3693 m; doi resolved via crossref api,high,medium,high,low,medium,low,low,0.5,4af05b31ac8a8067,3.2,4.21,86.0,1.0,3.89,5.15,-1.29,124.0,1.91,2.0,9.819072801393764
296,tio2,,,100.0,,pd,0.5,nanoparticle,anatase-rutile,,0.5wt%pd/tio2,,,0.0,sol-gel,,0.0,visible,xe lamp,75.0,75 w,420.0,1,0,0,0,1,4.38,70.08,4.38 g/l,16.0,3.7,0.5066,3.7 vol%,25.0,,7500 μmol g⁻¹ h⁻¹,7500.0,10.1002/ep.12998,https://doi.org/10.1002/ep.12998,the influence of process parameters on photocatalytic hydrogen production,sustainable energy,2018.0,bednarczyk and m. stelmachowski and m. gmurek,needs_review,"catalyst loading calc: 4.38 g/l × 16.0 ml = 70.08 mg; glycerol std: (3.7/100×1261)/92.09 = 0.5066 m; wavelength_cutoff_nm=420nm inferred (xe lamp, visible cutoff); doi resolved via crossref api",high,medium,high,high,medium,low,low,0.5,f89f18bcd6d229c6,3.2,4.21,86.0,1.0,3.89,5.22,-1.83,137.0,2.2,5.0,8.922791623969637
295,tio2,,,100.0,,pd,0.1,nanoparticle,anatase-rutile,,0.1wt%pd/tio2,,,0.0,sol-gel,,0.0,visible,xe lamp,75.0,75 w,420.0,1,0,0,0,1,4.38,70.08,4.38 g/l,16.0,3.7,0.5066,3.7 vol%,25.0,,14167 μmol g⁻¹ h⁻¹,14167.0,10.1002/ep.12998,https://doi.org/10.1002/ep.12998,the influence of process parameters on photocatalytic hydrogen production,sustainable energy,2018.0,bednarczyk and m. stelmachowski and m. gmurek,needs_review,"catalyst loading calc: 4.38 g/l × 16.0 ml = 70.08 mg; glycerol std: (3.7/100×1261)/92.09 = 0.5066 m; wavelength_cutoff_nm=420nm inferred (xe lamp, visible cutoff); doi resolved via crossref api",high,medium,high,high,medium,low,low,0.5,fc222d02de66acb0,3.2,4.21,86.0,1.0,3.89,5.22,-1.83,137.0,2.2,5.0,9.55874117946267
558,tio2,,,100.0,,pt,1.0,nanoparticle,anatase-brookite,,1wt%pt/tio2,,,0.0,photodeposition,,0.0,visible,xe lamp,100.0,100 w,420.0,1,0,0,0,1,0.17,204.0,0.17 g/l,1200.0,4.5,0.6162,4.5 vol%,30.0,,76280 μmol g⁻¹ h⁻¹,76280.0,10.1016/j,https://doi.org/10.1016/j,needs_verification,catalysis today,2024.0,"herrera-beurnio m, c. et al.",ok,"catalyst loading calc: 0.17 g/l × 1200.0 ml = 204.00 mg; glycerol std: (4.5/100×1261)/92.09 = 0.6162 m; wavelength_cutoff_nm=420nm inferred (xe lamp, visible cutoff)",high,medium,high,high,medium,low,low,0.5,3955ddbd8f552953,3.2,4.21,86.0,1.0,3.89,5.65,-2.25,139.0,2.28,5.0,11.24217916922465
335,tio2,,,100.0,,pt,0.2,nanoparticle,brookite,,0.2wt%pt/tio2,hydrothermal,400.0,3.0,photodeposition,,0.0,visible,xe lamp,150.0,150 w,300.0,1,0,0,0,1,0.6,48.0,0.6 g/l,80.0,7.3,0.9996,7.3 vol%,25.0,,1167.5 μmol g⁻¹ h⁻¹,1167.5,10.1016/j.apcata.2015.09.022,https://doi.org/10.1016/j.apcata.2015.09.022,photocatalytic valorization of ethanol and glycerol over tio2 polymorphs for sustainable hydrogen production,applied catalysis a: general,2016.0,beltram et al.,needs_review,catalyst loading calc: 0.6 g/l × 80.0 ml = 48.00 mg; glycerol std: (7.3/100×1261)/92.09 = 0.9996 m; doi resolved via crossref api,high,medium,high,high,medium,low,low,0.5,4f77badc0824a2fd,3.2,4.21,86.0,1.0,3.89,5.65,-2.25,139.0,2.28,5.0,7.063476153978913
334,tio2,,,100.0,,pt,0.2,nanoparticle,anatase,,0.2wt%pt/tio2,hydrothermal,400.0,3.0,photodeposition,,0.0,visible,xe lamp,150.0,150 w,300.0,1,0,0,0,1,0.6,48.0,0.6 g/l,80.0,7.3,0.9996,7.3 vol%,25.0,,1939.1 μmol g⁻¹ h⁻¹,1939.1,10.1016/j.apcata.2015.09.022,https://doi.org/10.1016/j.apcata.2015.09.022,photocatalytic valorization of ethanol and glycerol over tio2 polymorphs for sustainable hydrogen production,applied catalysis a: general,2016.0,beltram et al.,needs_review,catalyst loading calc: 0.6 g/l × 80.0 ml = 48.00 mg; glycerol std: (7.3/100×1261)/92.09 = 0.9996 m; doi resolved via crossref api,high,medium,high,high,medium,low,low,0.5,eb72e4bbe9b9f1a0,3.2,4.21,86.0,1.0,3.89,5.65,-2.25,139.0,2.28,5.0,7.570494797120657
333,tio2,,,100.0,,pt,0.2,nanoparticle,rutile,,0.2wt%pt/tio2,hydrothermal,400.0,3.0,photodeposition,,0.0,visible,xe lamp,150.0,150 w,300.0,1,0,0,0,1,0.6,48.0,0.6 g/l,80.0,7.3,0.9996,7.3 vol%,25.0,,111.68 μmol g⁻¹ h⁻¹,111.68,10.1016/j.apcata.2015.09.022,https://doi.org/10.1016/j.apcata.2015.09.022,photocatalytic valorization of ethanol and glycerol over tio2 polymorphs for sustainable hydrogen production,applied catalysis a: general,2016.0,beltram et al.,needs_review,catalyst loading calc: 0.6 g/l × 80.0 ml = 48.00 mg; glycerol std: (7.3/100×1261)/92.09 = 0.9996 m; doi resolved via crossref api,high,medium,high,high,medium,low,low,0.5,31d08c7fec1c5b1a,3.2,4.21,86.0,1.0,3.89,5.65,-2.25,139.0,2.28,5.0,4.724551943008172
294,tio2,,,100.0,,pd,0.5,nanoparticle,anatase-rutile,,0.5wt%pd/tio2,,,0.0,sol-gel,400.0,2.0,visible,xe lamp,75.0,75 w,420.0,1,0,0,0,1,4.38,70.08,4.38 g/l,16.0,3.7,0.5066,3.7 vol%,25.0,,9480.8 μmol g⁻¹ h⁻¹,9480.8,10.1002/ep.12998,https://doi.org/10.1002/ep.12998,the influence of process parameters on photocatalytic hydrogen production,sustainable energy,2018.0,bednarczyk and m. stelmachowski and m. gmurek,needs_review,"catalyst loading calc: 4.38 g/l × 16.0 ml = 70.08 mg; glycerol std: (3.7/100×1261)/92.09 = 0.5066 m; wavelength_cutoff_nm=420nm inferred (xe lamp, visible cutoff); doi resolved via crossref api",high,medium,high,high,medium,low,low,0.5,8ac4843dac3ea5fc,3.2,4.21,86.0,1.0,3.89,5.22,-1.83,137.0,2.2,5.0,9.157129450643113
293,tio2,,,100.0,,pd,0.1,nanoparticle,anatase-rutile,,0.1wt%pd/tio2,,,0.0,sol-gel,400.0,2.0,visible,xe lamp,75.0,75 w,420.0,1,0,0,0,1,4.38,70.08,4.38 g/l,16.0,3.7,0.5066,3.7 vol%,25.0,,14018 μmol g⁻¹ h⁻¹,14018.0,10.1002/ep.12998,https://doi.org/10.1002/ep.12998,the influence of process parameters on photocatalytic hydrogen production,sustainable energy,2018.0,bednarczyk and m. stelmachowski and m. gmurek,needs_review,"catalyst loading calc: 4.38 g/l × 16.0 ml = 70.08 mg; glycerol std: (3.7/100×1261)/92.09 = 0.5066 m; wavelength_cutoff_nm=420nm inferred (xe lamp, visible cutoff); doi resolved via crossref api",high,medium,high,high,medium,low,low,0.5,e72d9df9b1baf880,3.2,4.21,86.0,1.0,3.89,5.22,-1.83,137.0,2.2,5.0,9.548168831368535
292,tio2,,,100.0,,pd,1.0,nanoparticle,anatase-rutile,3.17,1wt%pd/tio2,,,0.0,precipitation,500.0,2.0,uv,,200.0,200 w,365.0,0,0,0,1,0,0.3,6.0,0.3 g/l,20.0,10.0,1.3693,10 vol%,25.0,,47500 μmol g⁻¹ h⁻¹,47500.0,10.1016/j.jcat.2015.06.005,https://doi.org/10.1016/j.jcat.2015.06.005,"the roles of metal co-catalysts and reaction media in photocatalytic hydrogen production: performance evaluation of m/tio2 photocatalysts (m = pd, pt, au) in different alcohol–water mixtures",journal of catalysis,2015.0,"al-, a. et al.",needs_review,catalyst loading calc: 0.3 g/l × 20.0 ml = 6.00 mg; glycerol std: (10.0/100×1261)/92.09 = 1.3693 m; doi resolved via crossref api,high,medium,high,low,medium,low,high,0.5,9236ba080a140a06,3.2,4.21,86.0,1.0,3.89,5.22,-1.83,137.0,2.2,5.0,10.768506042432708
291,tio2,,,100.0,,pd,0.5,nanoparticle,anatase-rutile,3.14,0.5wt%pd/tio2,,,0.0,precipitation,500.0,2.0,uv,,200.0,200 w,365.0,0,0,0,1,0,0.3,6.0,0.3 g/l,20.0,10.0,1.3693,10 vol%,25.0,,41100 μmol g⁻¹ h⁻¹,41100.0,10.1016/j.jcat.2015.06.005,https://doi.org/10.1016/j.jcat.2015.06.005,"the roles of metal co-catalysts and reaction media in photocatalytic hydrogen production: performance evaluation of m/tio2 photocatalysts (m = pd, pt, au) in different alcohol–water mixtures",journal of catalysis,2015.0,"al-, a. et al.",needs_review,catalyst loading calc: 0.3 g/l × 20.0 ml = 6.00 mg; glycerol std: (10.0/100×1261)/92.09 = 1.3693 m; doi resolved via crossref api,high,medium,high,low,medium,low,high,0.5,f583d4d5f82f4ccc,3.2,4.21,86.0,1.0,3.89,5.22,-1.83,137.0,2.2,5.0,10.623787731088578
281,tio2,,,100.0,,ni-n,,nanotube,anatase-rutile,,xwt%ni-n/tio2,,,0.0,sol-gel,450.0,4.0,uv,hg lamp,450.0,450 w,,0,1,0,1,0,2.0,20.0,2 g/l,10.0,10.0,1.3693,10 vol%,30.0,,506 μmol g⁻¹ h⁻¹,506.0,10.1016/j.ceramint.2020.03.107,https://doi.org/10.1016/j.ceramint.2020.03.107,a facile synthesis of mesoporous α- fe2o3/tio2 nanocomposites for hydrogen evolution under visible light,ceramics international,2020.0,mohamed et al.,needs_review,catalyst loading calc: 2.0 g/l × 10.0 ml = 20.00 mg; glycerol std: (10.0/100×1261)/92.09 = 1.3693 m; doi resolved via crossref api,high,medium,high,high,low,low,low,0.5,c49c51ab888a1a59,3.2,4.21,86.0,1.0,3.89,4.9,-2.0,130.0,2.0,3.0,6.2285110035911835
317,tio2,,,100.0,,pt,0.5,nanoparticle,anatase-rutile,,0.5wt%pt/tio2,,,0.0,impregnation,,0.0,visible,xe lamp,300.0,300 w,420.0,1,0,0,0,1,1.3,78.0,1.3 g/l,60.0,0.01,0.0014,0.01 vol%,25.0,,28.2 μmol g⁻¹ h⁻¹,28.2,10.1007/s10562-007-9330-3,https://doi.org/10.1007/s10562-007-9330-3,hydrogen production by photo-induced reforming of biomass components and derivatives at ambient conditions,catalysis letters,2007.0,kondarides et al.,needs_review,"catalyst loading calc: 1.3 g/l × 60.0 ml = 78.00 mg; glycerol std: (0.01/100×1261)/92.09 = 0.0014 m; wavelength_cutoff_nm=420nm inferred (xe lamp, visible cutoff); doi resolved via crossref api",high,medium,high,high,medium,low,low,0.5,42d93fbcecd000bd,3.2,4.21,86.0,1.0,3.89,5.65,-2.25,139.0,2.28,5.0,3.374168709274236
314,tio2,,,100.0,,pt,0.5,nanoparticle,anatase,,0.5wt%pt/tio2,,,0.0,impregnation,,0.0,visible,xe lamp,450.0,450 w,420.0,1,0,0,0,1,2.66,159.6,2.66 g/l,60.0,7.3,0.9996,7.3 vol%,40.0,,39 μmol g⁻¹ h⁻¹,39.0,10.1016/j.cattod.2008.11.009,https://doi.org/10.1016/j.cattod.2008.11.009,efficient production of hydrogen by photo-induced reforming of glycerol at ambient conditions,catalysis today,2009.0,daskalaki and v. m. and d. i. kondarides,needs_review,"catalyst loading calc: 2.66 g/l × 60.0 ml = 159.60 mg; glycerol std: (7.3/100×1261)/92.09 = 0.9996 m; wavelength_cutoff_nm=420nm inferred (xe lamp, visible cutoff); doi resolved via crossref api",high,medium,high,high,medium,low,low,0.5,331aafad0b144608,3.2,4.21,86.0,1.0,3.89,5.65,-2.25,139.0,2.28,5.0,3.6888794541139363
313,tio2,,,100.0,,pt,0.5,nanoparticle,anatase,,0.5wt%pt/tio2,,,0.0,impregnation,,0.0,visible,xe lamp,450.0,450 w,420.0,1,0,0,0,1,1.66,99.6,1.66 g/l,60.0,7.3,0.9996,7.3 vol%,40.0,,35.04 μmol g⁻¹ h⁻¹,35.04,10.1016/j.cattod.2008.11.009,https://doi.org/10.1016/j.cattod.2008.11.009,efficient production of hydrogen by photo-induced reforming of glycerol at ambient conditions,catalysis today,2009.0,daskalaki and v. m. and d. i. kondarides,needs_review,"catalyst loading calc: 1.66 g/l × 60.0 ml = 99.60 mg; glycerol std: (7.3/100×1261)/92.09 = 0.9996 m; wavelength_cutoff_nm=420nm inferred (xe lamp, visible cutoff); doi resolved via crossref api",high,medium,high,high,medium,low,low,0.5,862c4c9b5c0b8ffa,3.2,4.21,86.0,1.0,3.89,5.65,-2.25,139.0,2.28,5.0,3.584629432740137
312,tio2,,,100.0,,pt,0.5,nanoparticle,anatase,,0.5wt%pt/tio2,,,0.0,impregnation,,0.0,visible,xe lamp,450.0,450 w,420.0,1,0,0,0,1,0.66,39.6,0.66 g/l,60.0,7.3,0.9996,7.3 vol%,40.0,,28.06 μmol g⁻¹ h⁻¹,28.06,10.1016/j.cattod.2008.11.009,https://doi.org/10.1016/j.cattod.2008.11.009,efficient production of hydrogen by photo-induced reforming of glycerol at ambient conditions,catalysis today,2009.0,daskalaki and v. m. and d. i. kondarides,needs_review,"catalyst loading calc: 0.66 g/l × 60.0 ml = 39.60 mg; glycerol std: (7.3/100×1261)/92.09 = 0.9996 m; wavelength_cutoff_nm=420nm inferred (xe lamp, visible cutoff); doi resolved via crossref api",high,medium,high,high,medium,low,low,0.5,15b17b9ba2125751,3.2,4.21,86.0,1.0,3.89,5.65,-2.25,139.0,2.28,5.0,3.369362658142137
300,tio2,,,100.0,,pd,0.5,nanorod,anatase,,0.5wt%pd/tio2,hydrothermal,700.0,0.17,precipitation,,0.0,uv,,100.0,100 w,365.0,0,0,0,1,0,0.33,6.6,0.33 g/l,20.0,10.0,1.3693,10 vol%,,6.0,38200 μmol g⁻¹ h⁻¹,38200.0,10.1016/j.apcata.2018.08.004,https://doi.org/10.1016/j.apcata.2018.08.004,highly reactive anatase nanorod photocatalysts synthesized by calcination of hydrogen titanate nanotubes: effect of calcination conditions on photocatalytic performance for aqueous dye degradation and h2 production in alcohol-water mixtures,applied catalysis a: general,2018.0,chen et al.,needs_review,catalyst loading calc: 0.33 g/l × 20.0 ml = 6.60 mg; glycerol std: (10.0/100×1261)/92.09 = 1.3693 m; doi resolved via crossref api,high,medium,high,low,medium,high,low,0.5,15838a08f226efb0,3.2,4.21,86.0,1.0,3.89,5.22,-1.83,137.0,2.2,5.0,10.5506169722625
299,tio2,,,100.0,,pd,0.5,nanorod,anatase,,0.5wt%pd/tio2,hydrothermal,600.0,2.0,precipitation,,0.0,uv,,100.0,100 w,365.0,0,0,0,1,0,0.33,6.6,0.33 g/l,20.0,10.0,1.3693,10 vol%,,6.0,40200 μmol g⁻¹ h⁻¹,40200.0,10.1016/j.apcata.2018.08.004,https://doi.org/10.1016/j.apcata.2018.08.004,highly reactive anatase nanorod photocatalysts synthesized by calcination of hydrogen titanate nanotubes: effect of calcination conditions on photocatalytic performance for aqueous dye degradation and h2 production in alcohol-water mixtures,applied catalysis a: general,2018.0,chen et al.,needs_review,catalyst loading calc: 0.33 g/l × 20.0 ml = 6.60 mg; glycerol std: (10.0/100×1261)/92.09 = 1.3693 m; doi resolved via crossref api,high,medium,high,low,medium,high,low,0.5,fb771c0c9ce88fe9,3.2,4.21,86.0,1.0,3.89,5.22,-1.83,137.0,2.2,5.0,10.601647149919609
298,tio2,,,100.0,,pd,0.5,nanorod,anatase,,0.5wt%pd/tio2,hydrothermal,600.0,0.33,precipitation,,0.0,uv,,100.0,100 w,365.0,0,0,0,1,0,0.33,6.6,0.33 g/l,20.0,10.0,1.3693,10 vol%,,6.0,41100 μmol g⁻¹ h⁻¹,41100.0,10.1016/j.jcat.2015.06.005,https://doi.org/10.1016/j.jcat.2015.06.005,"the roles of metal co-catalysts and reaction media in photocatalytic hydrogen production: performance evaluation of m/tio2 photocatalysts (m = pd, pt, au) in different alcohol–water mixtures",journal of catalysis,2015.0,"al-, a. et al.",needs_review,catalyst loading calc: 0.33 g/l × 20.0 ml = 6.60 mg; glycerol std: (10.0/100×1261)/92.09 = 1.3693 m; doi resolved via crossref api,high,medium,high,low,medium,high,low,0.5,dbf9821310235aac,3.2,4.21,86.0,1.0,3.89,5.22,-1.83,137.0,2.2,5.0,10.623787731088578
151,tio2,,,100.0,,cu,0.3,nanoparticle,anatase-rutile,2.86,0.3wt%cu/tio2,,,0.0,impregnation,350.0,5.0,visible,,400.0,400 w,,0,0,0,0,1,2.0,100.0,2 g/l,50.0,5.0,0.6847,5 vol%,25.0,,5600 μmol g⁻¹ h⁻¹,5600.0,10.1021/jp107405u,https://doi.org/10.1021/jp107405u,highly stabilized and finely dispersed cu2o/tio2: a promising visible sensitive photocatalyst for continuous production of hydrogen from glycerol: water mixtures,the journal of physical chemistry c,2010.0,lalitha et al.,needs_review,catalyst loading calc: 2.0 g/l × 50.0 ml = 100.00 mg; glycerol std: (5.0/100×1261)/92.09 = 0.6847 m; doi resolved via crossref api,high,medium,high,low,low,low,high,0.5,e6aaf84957cf7781,3.2,4.21,86.0,1.0,3.89,4.65,-2.67,128.0,1.9,2.0,8.630700432209832
150,tio2,,,100.0,,cu,0.2,nanoparticle,anatase-rutile,3.13,0.2wt%cu/tio2,,,0.0,impregnation,450.0,5.0,visible,,400.0,400 w,,0,0,0,0,1,2.0,100.0,2 g/l,50.0,5.0,0.6847,5 vol%,25.0,,4200 μmol g⁻¹ h⁻¹,4200.0,10.1021/jp107405u,https://doi.org/10.1021/jp107405u,highly stabilized and finely dispersed cu2o/tio2: a promising visible sensitive photocatalyst for continuous production of hydrogen from glycerol: water mixtures,the journal of physical chemistry c,2010.0,lalitha et al.,needs_review,catalyst loading calc: 2.0 g/l × 50.0 ml = 100.00 mg; glycerol std: (5.0/100×1261)/92.09 = 0.6847 m; doi resolved via crossref api,high,medium,high,low,low,low,high,0.5,cbf563066b8db9c9,3.2,4.21,86.0,1.0,3.89,4.65,-2.67,128.0,1.9,2.0,8.343077871169383
149,tio2,,,100.0,,cu,0.2,nanoparticle,anatase-rutile,2.93,0.2wt%cu/tio2,,,0.0,impregnation,350.0,5.0,visible,,400.0,400 w,,0,0,0,0,1,2.0,100.0,2 g/l,50.0,5.0,0.6847,5 vol%,25.0,,2800 μmol g⁻¹ h⁻¹,2800.0,10.1021/jp107405u,https://doi.org/10.1021/jp107405u,highly stabilized and finely dispersed cu2o/tio2: a promising visible sensitive photocatalyst for continuous production of hydrogen from glycerol: water mixtures,the journal of physical chemistry c,2010.0,lalitha et al.,needs_review,catalyst loading calc: 2.0 g/l × 50.0 ml = 100.00 mg; glycerol std: (5.0/100×1261)/92.09 = 0.6847 m; doi resolved via crossref api,high,medium,high,low,low,low,high,0.5,0f9b37dcb26ac156,3.2,4.21,86.0,1.0,3.89,4.65,-2.67,128.0,1.9,2.0,7.937731775260109
146,tio2,,,100.0,,cr-n,,nanotube,anatase-rutile,,xwt%cr-n/tio2,,,0.0,sol-gel,450.0,4.0,uv,hg lamp,450.0,450 w,,0,1,0,1,0,2.0,20.0,2 g/l,10.0,10.0,1.3693,10 vol%,30.0,,126 μmol g⁻¹ h⁻¹,126.0,10.1016/j.ceramint.2020.03.107,https://doi.org/10.1016/j.ceramint.2020.03.107,a facile synthesis of mesoporous α- fe2o3/tio2 nanocomposites for hydrogen evolution under visible light,ceramics international,2020.0,mohamed et al.,needs_review,catalyst loading calc: 2.0 g/l × 10.0 ml = 20.00 mg; glycerol std: (10.0/100×1261)/92.09 = 1.3693 m; doi resolved via crossref api,high,medium,high,high,low,low,low,0.5,1129d468b7466a3c,3.2,4.21,86.0,1.0,3.89,4.9,-2.0,130.0,2.0,3.0,4.844187086458591
138,tio2,,,100.0,,cp-1,5.0,nanoparticle,anatase-rutile,,5wt%cp-1/tio2,,,0.0,precipitation,,0.0,visible,,,,,0,0,0,0,1,0.2,5.0,0.2 g/l,25.0,5.0,0.6847,5 vol%,25.0,6.5,980 μmol g⁻¹ h⁻¹,980.0,10.1016/j.ijhydene.2018.12.045,https://doi.org/10.1016/j.ijhydene.2018.12.045,a new insight for photocatalytic hydrogen production by a cu/ni based cyanide bridged polymer as a cocatalyst on titania support in glycerol water mixture,international journal of hydrogen energy,2019.0,ibrahim et al.,needs_review,catalyst loading calc: 0.2 g/l × 25.0 ml = 5.00 mg; glycerol std: (5.0/100×1261)/92.09 = 0.6847 m; doi resolved via crossref api,high,medium,high,low,low,high,low,0.5,82efdf67a3d0ac9f,3.2,4.21,86.0,1.0,3.89,4.9,-2.0,130.0,2.0,3.0,6.8885724595653635
137,tio2,,,100.0,,cp-1,7.5,nanoparticle,anatase-rutile,,7.5wt%cp-1/tio2,,,0.0,precipitation,,0.0,uv,,,,,0,0,0,1,0,0.2,5.0,0.2 g/l,25.0,5.0,0.6847,5 vol%,25.0,6.5,4500 μmol g⁻¹ h⁻¹,4500.0,10.1016/j.ijhydene.2018.12.045,https://doi.org/10.1016/j.ijhydene.2018.12.045,a new insight for photocatalytic hydrogen production by a cu/ni based cyanide bridged polymer as a cocatalyst on titania support in glycerol water mixture,international journal of hydrogen energy,2019.0,ibrahim et al.,needs_review,catalyst loading calc: 0.2 g/l × 25.0 ml = 5.00 mg; glycerol std: (5.0/100×1261)/92.09 = 0.6847 m; doi resolved via crossref api,high,medium,high,low,low,high,low,0.5,3325cf2d53379801,3.2,4.21,86.0,1.0,3.89,4.9,-2.0,130.0,2.0,3.0,8.412054873292933
136,tio2,,,100.0,,cp-1,5.0,nanoparticle,anatase-rutile,,5wt%cp-1/tio2,,,0.0,precipitation,,0.0,uv,,,,,0,0,0,1,0,0.2,5.0,0.2 g/l,25.0,25.0,3.4233,25 vol%,25.0,6.5,15200 μmol g⁻¹ h⁻¹,15200.0,10.1016/j.ijhydene.2018.12.045,https://doi.org/10.1016/j.ijhydene.2018.12.045,a new insight for photocatalytic hydrogen production by a cu/ni based cyanide bridged polymer as a cocatalyst on titania support in glycerol water mixture,international journal of hydrogen energy,2019.0,ibrahim et al.,needs_review,catalyst loading calc: 0.2 g/l × 25.0 ml = 5.00 mg; glycerol std: (25.0/100×1261)/92.09 = 3.4233 m; doi resolved via crossref api,high,medium,high,low,low,high,low,0.5,165985a505cb7423,3.2,4.21,86.0,1.0,3.89,4.9,-2.0,130.0,2.0,3.0,9.62911649414402
135,tio2,,,100.0,,cp-1,5.0,nanoparticle,anatase-rutile,,5wt%cp-1/tio2,,,0.0,precipitation,,0.0,uv,,,,,0,0,0,1,0,0.2,5.0,0.2 g/l,25.0,20.0,2.7386,20 vol%,25.0,6.5,21200 μmol g⁻¹ h⁻¹,21200.0,10.1016/j.ijhydene.2018.12.045,https://doi.org/10.1016/j.ijhydene.2018.12.045,a new insight for photocatalytic hydrogen production by a cu/ni based cyanide bridged polymer as a cocatalyst on titania support in glycerol water mixture,international journal of hydrogen energy,2019.0,ibrahim et al.,needs_review,catalyst loading calc: 0.2 g/l × 25.0 ml = 5.00 mg; glycerol std: (20.0/100×1261)/92.09 = 2.7386 m; doi resolved via crossref api,high,medium,high,low,low,high,low,0.5,0425f05b71248215,3.2,4.21,86.0,1.0,3.89,4.9,-2.0,130.0,2.0,3.0,9.961803629358965
750,zno,zns,,74.0,,,,nanorod,,,zno/zns,water bath,,0.0,sulfidation,,0.0,uv,hg lamp,125.0,125 w,,0,1,0,1,0,30.0,300.0,30 g/l,10.0,7.0,0.9585,7 vol%,40.0,,647.27 μmol g⁻¹ h⁻¹,647.27,10.1016/j.apsusc.2013.07.009,https://doi.org/10.1016/j.apsusc.2013.07.009,"zno/zns–pds core/shell nanorods: synthesis, characterization and application for photocatalytic hydrogen production from a glycerol/water solution",applied surface science,2013.0,liu et al.,needs_review,catalyst loading calc: 30.0 g/l × 10.0 ml = 300.00 mg; glycerol std: (7.0/100×1261)/92.09 = 0.9585 m; co_catalyst set to 'none': bare semiconductor; doi resolved via crossref api,high,medium,high,high,low,low,low,0.5,18e191b8929ba7f1,3.37,4.35,8.5,3.0,5.61,0.0,0.0,0.0,0.0,0.0,6.474307276237491
