Repository: RaunakOP-web/Photocatalyst-Trial-

# Glycerol Photocatalyst HER Prediction

## Overview

Machine learning pipeline to **predict and rank photocatalysts** for hydrogen
evolution via glycerol photoreforming. Trains XGBoost and LightGBM regressors on
an 886-row literature-mined dataset, using physically meaningful features to
predict the hydrogen evolution rate (HER, µmol g⁻¹ h⁻¹).

### Step 1: Add your dataset

Drop your master dataset (CSV, JSON, or XLSX) into `data/raw/`.

## Dataset

The master dataset contains **886 entries** of glycerol photoreforming
experiments mined from published literature; **838** remain after
deduplication and quality filtering (`data/processed/df_clean.csv`). Each entry includes catalyst

File: data/processed/df_clean.csv (part 8 of 16)
,host_material,semiconductor_2,semiconductor_3,semiconductor_1_pct,semiconductor_2_pct,co_catalyst,co_catalyst_wt_pct,form,structure,bandgap_eV,full_catalyst,preparation_semiconductor,calcination_temp_semiconductor_C,calcination_time_semiconductor_h,preparation_photocatalyst,calcination_temp_photocatalyst_C,calcination_time_photocatalyst_h,light_type,light_source_type,light_power_W,light_power_reported,wavelength_cutoff_nm,is_xe_lamp,is_hg_lamp,is_led,is_uv,is_visible_light,catalyst_loading_g_L,catalyst_loading_mg,catalyst_loading_reported,reaction_volume_mL,glycerol_concentration_v_pct,glycerol_concentration_std,glycerol_concentration_reported,temperature_C,pH,HER_reported,HER_std_umol_g_h,DOI,source_url,paper_title,journal,year,authors,data_quality_flag,data_quality_note,confidence_HER,confidence_loading,confidence_volume,confidence_light,confidence_wavelength,confidence_pH,confidence_bandgap,metadata_completeness_score,experiment_hash,semi_bandgap_eV,semi_electron_affinity_eV,semi_dielectric,semi_crystal,semi_density,cocat_work_function,cocat_d_band_center,cocat_atomic_radius,cocat_electronegativity,cocat_price,log_HER
400,tio2,,,100.0,,pt,1.0,nanoparticle,anatase-rutile,,1wt%pt/tio2,,,0.0,photodeposition,,0.0,uv,hg lamp,40.0,40 w,,0,1,0,1,0,1.55,7.75,1.55 g/l,5.0,15.5,2.1224,15.5 vol%,25.0,,62 μmol g⁻¹ h⁻¹,62.0,10.1002/aic.16724,https://doi.org/10.1002/aic.16724,an intrinsic kinetic model for liquid‐phase photocatalytic hydrogen production,international journal of hydrogen energy,2019.0,estahbanati et al.,needs_review,catalyst loading calc: 1.55 g/l × 5.0 ml = 7.75 mg; glycerol std: (15.5/100×1261)/92.09 = 2.1224 m; doi resolved via crossref api,high,medium,high,high,low,low,low,0.5,879e4fa741345bd2,3.2,4.21,86.0,1.0,3.89,5.65,-2.25,139.0,2.28,5.0,4.143134726391533
399,tio2,,,100.0,,pt,1.0,nanoparticle,anatase-rutile,,1wt%pt/tio2,,,0.0,photodeposition,,0.0,uv,hg lamp,40.0,40 w,,0,1,0,1,0,1.55,7.75,1.55 g/l,5.0,15.5,2.1224,15.5 vol%,25.0,,66 μmol g⁻¹ h⁻¹,66.0,10.1002/aic.16724,https://doi.org/10.1002/aic.16724,an intrinsic kinetic model for liquid‐phase photocatalytic hydrogen production,international journal of hydrogen energy,2019.0,estahbanati et al.,needs_review,catalyst loading calc: 1.55 g/l × 5.0 ml = 7.75 mg; glycerol std: (15.5/100×1261)/92.09 = 2.1224 m; doi resolved via crossref api,high,medium,high,high,low,low,low,0.5,76cb50f2147a0f33,3.2,4.21,86.0,1.0,3.89,5.65,-2.25,139.0,2.28,5.0,4.204692619390966
398,tio2,,,100.0,,pt,1.0,nanoparticle,anatase-rutile,,1wt%pt/tio2,,,0.0,photodeposition,,0.0,uv,hg lamp,40.0,40 w,,0,1,0,1,0,1.55,7.75,1.55 g/l,5.0,15.5,2.1224,15.5 vol%,25.0,,55 μmol g⁻¹ h⁻¹,55.0,10.1002/aic.16724,https://doi.org/10.1002/aic.16724,an intrinsic kinetic model for liquid‐phase photocatalytic hydrogen production,international journal of hydrogen energy,2019.0,estahbanati et al.,needs_review,catalyst loading calc: 1.55 g/l × 5.0 ml = 7.75 mg; glycerol std: (15.5/100×1261)/92.09 = 2.1224 m; doi resolved via crossref api,high,medium,high,high,low,low,low,0.5,d17ca5e46782bfe8,3.2,4.21,86.0,1.0,3.89,5.65,-2.25,139.0,2.28,5.0,4.02535169073515
397,tio2,,,100.0,,pt,1.0,nanoparticle,anatase-rutile,,1wt%pt/tio2,,,0.0,photodeposition,,0.0,uv,hg lamp,40.0,40 w,,0,1,0,1,0,3.0,15.0,3 g/l,5.0,30.0,4.1079,30 vol%,25.0,,78 μmol g⁻¹ h⁻¹,78.0,10.1002/aic.16724,https://doi.org/10.1002/aic.16724,an intrinsic kinetic model for liquid‐phase photocatalytic hydrogen production,international journal of hydrogen energy,2019.0,estahbanati et al.,needs_review,catalyst loading calc: 3.0 g/l × 5.0 ml = 15.00 mg; glycerol std: (30.0/100×1261)/92.09 = 4.1079 m; doi resolved via crossref api,high,medium,high,high,low,low,low,0.5,2987070a4b70f594,3.2,4.21,86.0,1.0,3.89,5.65,-2.25,139.0,2.28,5.0,4.3694478524670215
396,tio2,,,100.0,,pt,1.0,nanoparticle,anatase-rutile,,1wt%pt/tio2,,,0.0,photodeposition,,0.0,uv,hg lamp,40.0,40 w,,0,1,0,1,0,0.1,0.5,0.1 g/l,5.0,30.0,4.1079,30 vol%,25.0,,18 μmol g⁻¹ h⁻¹,18.0,10.1002/aic.16724,https://doi.org/10.1002/aic.16724,an intrinsic kinetic model for liquid‐phase photocatalytic hydrogen production,international journal of hydrogen energy,2019.0,estahbanati et al.,needs_review,catalyst loading calc: 0.1 g/l × 5.0 ml = 0.50 mg; glycerol std: (30.0/100×1261)/92.09 = 4.1079 m; doi resolved via crossref api,high,medium,high,high,low,low,low,0.5,3fd5e7f867388dd8,3.2,4.21,86.0,1.0,3.89,5.65,-2.25,139.0,2.28,5.0,2.9444389791664403
395,tio2,,,100.0,,pt,1.0,nanoparticle,anatase-rutile,,1wt%pt/tio2,,,0.0,photodeposition,,0.0,uv,hg lamp,40.0,40 w,,0,1,0,1,0,3.0,15.0,3 g/l,5.0,1.0,0.1369,1 vol%,25.0,,52 μmol g⁻¹ h⁻¹,52.0,10.1002/aic.16724,https://doi.org/10.1002/aic.16724,an intrinsic kinetic model for liquid‐phase photocatalytic hydrogen production,international journal of hydrogen energy,2019.0,estahbanati et al.,needs_review,catalyst loading calc: 3.0 g/l × 5.0 ml = 15.00 mg; glycerol std: (1.0/100×1261)/92.09 = 0.1369 m; doi resolved via crossref api,high,medium,high,high,low,low,low,0.5,3f44457fdb383ca7,3.2,4.21,86.0,1.0,3.89,5.65,-2.25,139.0,2.28,5.0,3.970291913552122
426,tio2,,,100.0,,pt,0.5,nanoparticle,anatase-rutile,,0.5wt%pt/tio2,,,0.0,photodeposition,,0.0,visible,xe lamp,75.0,75 w,420.0,1,0,0,0,1,0.09,1.44,0.09 g/l,16.0,3.7,0.5066,3.7 vol%,25.0,,141000 μmol g⁻¹ h⁻¹,141000.0,10.1002/ep.12998,https://doi.org/10.1002/ep.12998,the influence of process parameters on photocatalytic hydrogen production,sustainable energy,2018.0,bednarczyk and m. stelmachowski and m. gmurek,needs_review,"catalyst loading calc: 0.09 g/l × 16.0 ml = 1.44 mg; glycerol std: (3.7/100×1261)/92.09 = 0.5066 m; wavelength_cutoff_nm=420nm inferred (xe lamp, visible cutoff); doi resolved via crossref api",high,medium,high,high,medium,low,low,0.5,f653aec441c5c823,3.2,4.21,86.0,1.0,3.89,5.65,-2.25,139.0,2.28,5.0,11.856522261533737
425,tio2,,,100.0,,pt,0.5,nanoparticle,anatase-rutile,,0.5wt%pt/tio2,,,0.0,photodeposition,,0.0,visible,xe lamp,75.0,75 w,420.0,1,0,0,0,1,0.19,3.04,0.19 g/l,16.0,3.7,0.5066,3.7 vol%,25.0,,126430 μmol g⁻¹ h⁻¹,126430.0,10.1002/ep.12998,https://doi.org/10.1002/ep.12998,the influence of process parameters on photocatalytic hydrogen production,sustainable energy,2018.0,bednarczyk and m. stelmachowski and m. gmurek,needs_review,"catalyst loading calc: 0.19 g/l × 16.0 ml = 3.04 mg; glycerol std: (3.7/100×1261)/92.09 = 0.5066 m; wavelength_cutoff_nm=420nm inferred (xe lamp, visible cutoff); doi resolved via crossref api",high,medium,high,high,medium,low,low,0.5,e5cae8aeabb0c9a0,3.2,4.21,86.0,1.0,3.89,5.65,-2.25,139.0,2.28,5.0,11.74745198378981
424,tio2,,,100.0,,pt,0.5,nanoparticle,anatase-rutile,,0.5wt%pt/tio2,,,0.0,photodeposition,,0.0,visible,xe lamp,75.0,75 w,420.0,1,0,0,0,1,0.31,4.96,0.31 g/l,16.0,3.7,0.5066,3.7 vol%,25.0,,104180 μmol g⁻¹ h⁻¹,104180.0,10.1002/ep.12998,https://doi.org/10.1002/ep.12998,the influence of process parameters on photocatalytic hydrogen production,sustainable energy,2018.0,bednarczyk and m. stelmachowski and m. gmurek,needs_review,"catalyst loading calc: 0.31 g/l × 16.0 ml = 4.96 mg; glycerol std: (3.7/100×1261)/92.09 = 0.5066 m; wavelength_cutoff_nm=420nm inferred (xe lamp, visible cutoff); doi resolved via crossref api",high,medium,high,high,medium,low,low,0.5,e01bd03584c00bd6,3.2,4.21,86.0,1.0,3.89,5.65,-2.25,139.0,2.28,5.0,11.553885050024473
423,tio2,,,100.0,,pt,0.5,nanoparticle,anatase-rutile,,0.5wt%pt/tio2,,,0.0,photodeposition,,0.0,visible,xe lamp,75.0,75 w,420.0,1,0,0,0,1,0.94,15.04,0.94 g/l,16.0,3.7,0.5066,3.7 vol%,25.0,,44492 μmol g⁻¹ h⁻¹,44492.0,10.1002/ep.12998,https://doi.org/10.1002/ep.12998,the influence of process parameters on photocatalytic hydrogen production,sustainable energy,2018.0,bednarczyk and m. stelmachowski and m. gmurek,needs_review,"catalyst loading calc: 0.94 g/l × 16.0 ml = 15.04 mg; glycerol std: (3.7/100×1261)/92.09 = 0.5066 m; wavelength_cutoff_nm=420nm inferred (xe lamp, visible cutoff); doi resolved via crossref api",high,medium,high,high,medium,low,low,0.5,27cc83d088f73717,3.2,4.21,86.0,1.0,3.89,5.65,-2.25,139.0,2.28,5.0,10.703087152410072
422,tio2,,,100.0,,pt,0.5,nanoparticle,anatase-rutile,,0.5wt%pt/tio2,,,0.0,photodeposition,,0.0,visible,xe lamp,75.0,75 w,420.0,1,0,0,0,1,1.88,30.08,1.88 g/l,16.0,3.7,0.5066,3.7 vol%,25.0,,34110 μmol g⁻¹ h⁻¹,34110.0,10.1002/ep.12998,https://doi.org/10.1002/ep.12998,the influence of process parameters on photocatalytic hydrogen production,sustainable energy,2018.0,bednarczyk and m. stelmachowski and m. gmurek,needs_review,"catalyst loading calc: 1.88 g/l × 16.0 ml = 30.08 mg; glycerol std: (3.7/100×1261)/92.09 = 0.5066 m; wavelength_cutoff_nm=420nm inferred (xe lamp, visible cutoff); doi resolved via crossref api",high,medium,high,high,medium,low,low,0.5,7c11cf430df20fa2,3.2,4.21,86.0,1.0,3.89,5.65,-2.25,139.0,2.28,5.0,10.43737519189882
421,tio2,,,100.0,,pt,0.5,nanoparticle,anatase-rutile,,0.5wt%pt/tio2,,,0.0,photodeposition,,0.0,visible,xe lamp,75.0,75 w,420.0,1,0,0,0,1,8.75,140.0,8.75 g/l,16.0,3.7,0.5066,3.7 vol%,25.0,,7044.5 μmol g⁻¹ h⁻¹,7044.5,10.1002/ep.12998,https://doi.org/10.1002/ep.12998,the influence of process parameters on photocatalytic hydrogen production,sustainable energy,2018.0,bednarczyk and m. stelmachowski and m. gmurek,needs_review,"catalyst loading calc: 8.75 g/l × 16.0 ml = 140.00 mg; glycerol std: (3.7/100×1261)/92.09 = 0.5066 m; wavelength_cutoff_nm=420nm inferred (xe lamp, visible cutoff); doi resolved via crossref api",high,medium,high,high,medium,low,low,0.5,c146b050b94c0656,3.2,4.21,86.0,1.0,3.89,5.65,-2.25,139.0,2.28,5.0,8.86014439413516
420,tio2,,,100.0,,pt,0.5,nanoparticle,anatase-rutile,,0.5wt%pt/tio2,,,0.0,photodeposition,,0.0,visible,xe lamp,75.0,75 w,420.0,1,0,0,0,1,4.38,70.08,4.38 g/l,16.0,3.7,0.5066,3.7 vol%,25.0,,21565 μmol g⁻¹ h⁻¹,21565.0,10.1002/ep.12998,https://doi.org/10.1002/ep.12998,the influence of process parameters on photocatalytic hydrogen production,sustainable energy,2018.0,bednarczyk and m. stelmachowski and m. gmurek,needs_review,"catalyst loading calc: 4.38 g/l × 16.0 ml = 70.08 mg; glycerol std: (3.7/100×1261)/92.09 = 0.5066 m; wavelength_cutoff_nm=420nm inferred (xe lamp, visible cutoff); doi resolved via crossref api",high,medium,high,high,medium,low,low,0.5,b41dc7f6dfc63121,3.2,4.21,86.0,1.0,3.89,5.65,-2.25,139.0,2.28,5.0,9.978873279442018
410,tio2,,,100.0,,pt,1.0,nanoparticle,anatase-rutile,,1wt%pt/tio2,,,0.0,photodeposition,,0.0,uv,hg lamp,60.0,60 w,,0,1,0,1,0,1.55,7.75,1.55 g/l,5.0,15.5,2.1224,15.5 vol%,25.0,,72 μmol g⁻¹ h⁻¹,72.0,10.3390/jcs7090361,https://doi.org/10.3390/jcs7090361,needs_verification,journal of composites science,2023.0,"suhag m, h. et al.",ok,catalyst loading calc: 1.55 g/l × 5.0 ml = 7.75 mg; glycerol std: (15.5/100×1261)/92.09 = 2.1224 m,high,medium,high,high,low,low,low,0.5,5873cd9487c1109b,3.2,4.21,86.0,1.0,3.89,5.65,-2.25,139.0,2.28,5.0,4.290459441148391
409,tio2,,,100.0,,pt,1.0,nanoparticle,anatase-rutile,,1wt%pt/tio2,,,0.0,photodeposition,,0.0,uv,hg lamp,60.0,60 w,,0,1,0,1,0,1.55,7.75,1.55 g/l,5.0,1.0,0.1369,1 vol%,25.0,,47 μmol g⁻¹ h⁻¹,47.0,10.1002/aic.16724,https://doi.org/10.1002/aic.16724,an intrinsic kinetic model for liquid‐phase photocatalytic hydrogen production,international journal of hydrogen energy,2019.0,estahbanati et al.,needs_review,catalyst loading calc: 1.55 g/l × 5.0 ml = 7.75 mg; glycerol std: (1.0/100×1261)/92.09 = 0.1369 m; doi resolved via crossref api,high,medium,high,high,low,low,low,0.5,cd6427775291423d,3.2,4.21,86.0,1.0,3.89,5.65,-2.25,139.0,2.28,5.0,3.871201010907891
408,tio2,,,100.0,,pt,1.0,nanoparticle,anatase-rutile,,1wt%pt/tio2,,,0.0,photodeposition,,0.0,uv,hg lamp,60.0,60 w,,0,1,0,1,0,1.55,7.75,1.55 g/l,5.0,30.0,4.1079,30 vol%,25.0,,65 μmol g⁻¹ h⁻¹,65.0,10.1002/cssc.201400028,https://doi.org/10.1002/cssc.201400028,photocatalytic hydrogen evolution from glycerol and water over nickel-hybrid cadmium sulfide quantum dots under visible-light irradiation,chemsuschem,2014.0,wang et al.,needs_review,catalyst loading calc: 1.55 g/l × 5.0 ml = 7.75 mg; glycerol std: (30.0/100×1261)/92.09 = 4.1079 m; doi resolved via crossref api,high,medium,high,high,low,low,low,0.5,8831e7db4770a661,3.2,4.21,86.0,1.0,3.89,5.65,-2.25,139.0,2.28,5.0,4.189654742026425
76,tio2,,,100.0,,au,0.5,nanorod,anatase,,0.5wt%au/tio2,hydrothermal,700.0,0.17,precipitation,,0.0,uv,,100.0,100 w,365.0,0,0,0,1,0,0.33,6.6,0.33 g/l,20.0,10.0,1.3693,10 vol%,,6.0,26200 μmol g⁻¹ h⁻¹,26200.0,10.1016/j.apcata.2018.08.004,https://doi.org/10.1016/j.apcata.2018.08.004,highly reactive anatase nanorod photocatalysts synthesized by calcination of hydrogen titanate nanotubes: effect of calcination conditions on photocatalytic performance for aqueous dye degradation and h2 production in alcohol-water mixtures,applied catalysis a: general,2018.0,chen et al.,needs_review,catalyst loading calc: 0.33 g/l × 20.0 ml = 6.60 mg; glycerol std: (10.0/100×1261)/92.09 = 1.3693 m; doi resolved via crossref api,high,medium,high,low,medium,high,low,0.5,78f5affaf8a9b589,3.2,4.21,86.0,1.0,3.89,5.1,-3.56,144.0,2.54,5.0,10.173552856959743
75,tio2,,,100.0,,au,0.5,nanorod,anatase,,0.5wt%au/tio2,hydrothermal,600.0,2.0,precipitation,,0.0,uv,,100.0,100 w,365.0,0,0,0,1,0,0.33,6.6,0.33 g/l,20.0,10.0,1.3693,10 vol%,,6.0,27200 μmol g⁻¹ h⁻¹,27200.0,10.1016/j.apcata.2018.08.004,https://doi.org/10.1016/j.apcata.2018.08.004,highly reactive anatase nanorod photocatalysts synthesized by calcination of hydrogen titanate nanotubes: effect of calcination conditions on photocatalytic performance for aqueous dye degradation and h2 production in alcohol-water mixtures,applied catalysis a: general,2018.0,chen et al.,needs_review,catalyst loading calc: 0.33 g/l × 20.0 ml = 6.60 mg; glycerol std: (10.0/100×1261)/92.09 = 1.3693 m; doi resolved via crossref api,high,medium,high,low,medium,high,low,0.5,73f2b73a04ea753f,3.2,4.21,86.0,1.0,3.89,5.1,-3.56,144.0,2.54,5.0,10.211009016314167
74,tio2,,,100.0,,au,0.5,nanorod,anatase,,0.5wt%au/tio2,hydrothermal,600.0,0.33,precipitation,,0.0,uv,,100.0,100 w,365.0,0,0,0,1,0,0.33,6.6,0.33 g/l,20.0,10.0,1.3693,10 vol%,,6.0,27700 μmol g⁻¹ h⁻¹,27700.0,10.1016/j.apcata.2018.08.004,https://doi.org/10.1016/j.apcata.2018.08.004,highly reactive anatase nanorod photocatalysts synthesized by calcination of hydrogen titanate nanotubes: effect of calcination conditions on photocatalytic performance for aqueous dye degradation and h2 production in alcohol-water mixtures,applied catalysis a: general,2018.0,chen et al.,needs_review,catalyst loading calc: 0.33 g/l × 20.0 ml = 6.60 mg; glycerol std: (10.0/100×1261)/92.09 = 1.3693 m; doi resolved via crossref api,high,medium,high,low,medium,high,low,0.5,b8e4fc1f4e1f87a7,3.2,4.21,86.0,1.0,3.89,5.1,-3.56,144.0,2.54,5.0,10.229223792606835
73,tio2,,,100.0,,au,0.5,nanorod,anatase,,0.5wt%au/tio2,hydrothermal,500.0,2.0,precipitation,,0.0,uv,,100.0,100 w,365.0,0,0,0,1,0,0.33,6.6,0.33 g/l,20.0,10.0,1.3693,10 vol%,,6.0,26300 μmol g⁻¹ h⁻¹,26300.0,10.1016/j.apcata.2018.08.004,https://doi.org/10.1016/j.apcata.2018.08.004,highly reactive anatase nanorod photocatalysts synthesized by calcination of hydrogen titanate nanotubes: effect of calcination conditions on photocatalytic performance for aqueous dye degradation and h2 production in alcohol-water mixtures,applied catalysis a: general,2018.0,chen et al.,needs_review,catalyst loading calc: 0.33 g/l × 20.0 ml = 6.60 mg; glycerol std: (10.0/100×1261)/92.09 = 1.3693 m; doi resolved via crossref api,high,medium,high,low,medium,high,low,0.5,cb00d9ab1bbf0e9e,3.2,4.21,86.0,1.0,3.89,5.1,-3.56,144.0,2.54,5.0,10.177362240256695
72,tio2,,,100.0,,au,0.5,nanoparticle,anatase-rutile,,0.5wt%au/tio2,,,0.0,sol-gel,400.0,2.0,visible,xe lamp,75.0,75 w,420.0,1,0,0,0,1,4.38,70.08,4.38 g/l,16.0,3.7,0.5066,3.7 vol%,25.0,,11081 μmol g⁻¹ h⁻¹,11081.0,10.1002/ep.12998,https://doi.org/10.1002/ep.12998,the influence of process parameters on photocatalytic hydrogen production,sustainable energy,2018.0,bednarczyk and m. stelmachowski and m. gmurek,needs_review,"catalyst loading calc: 4.38 g/l × 16.0 ml = 70.08 mg; glycerol std: (3.7/100×1261)/92.09 = 0.5066 m; wavelength_cutoff_nm=420nm inferred (xe lamp, visible cutoff); doi resolved via crossref api",high,medium,high,high,medium,low,low,0.5,592d9d30e2ff4fda,3.2,4.21,86.0,1.0,3.89,5.1,-3.56,144.0,2.54,5.0,9.313077449427295
71,tio2,,,100.0,,au,0.1,nanoparticle,anatase-rutile,,0.1wt%au/tio2,,,0.0,sol-gel,400.0,2.0,visible,xe lamp,75.0,75 w,420.0,1,0,0,0,1,4.38,70.08,4.38 g/l,16.0,3.7,0.5066,3.7 vol%,25.0,,12635 μmol g⁻¹ h⁻¹,12635.0,10.1002/ep.12998,https://doi.org/10.1002/ep.12998,the influence of process parameters on photocatalytic hydrogen production,sustainable energy,2018.0,bednarczyk and m. stelmachowski and m. gmurek,needs_review,"catalyst loading calc: 4.38 g/l × 16.0 ml = 70.08 mg; glycerol std: (3.7/100×1261)/92.09 = 0.5066 m; wavelength_cutoff_nm=420nm inferred (xe lamp, visible cutoff); doi resolved via crossref api",high,medium,high,high,medium,low,low,0.5,17aab0c110d8c558,3.2,4.21,86.0,1.0,3.89,5.1,-3.56,144.0,2.54,5.0,9.444305161921976
102,tio2,,,100.0,,au,2.0,nanoparticle,anatase-rutile,,2wt%au/tio2,,,0.0,precipitation,400.0,4.0,visible,xe lamp,300.0,300 w,420.0,1,0,0,0,1,0.5,1.0,0.5 g/l,2.0,10.0,1.3693,10 vol%,25.0,,14965 μmol g⁻¹ h⁻¹,14965.0,10.1016/j,https://doi.org/10.1016/j,needs_verification,energy conversion and management,2023.0,"zhang, j. et al.",ok,"catalyst loading calc: 0.5 g/l × 2.0 ml = 1.00 mg; glycerol std: (10.0/100×1261)/92.09 = 1.3693 m; wavelength_cutoff_nm=420nm inferred (xe lamp, visible cutoff)",high,medium,high,high,medium,low,low,0.5,ef30567343fe918b,3.2,4.21,86.0,1.0,3.89,5.1,-3.56,144.0,2.54,5.0,9.613536240640304
101,tio2,,,100.0,,au,2.0,nanoparticle,anatase-rutile,,2wt%au/tio2,,,0.0,precipitation,400.0,4.0,visible,xe lamp,300.0,300 w,420.0,1,0,0,0,1,0.5,1.0,0.5 g/l,2.0,10.0,1.3693,10 vol%,41.0,,19353 μmol g⁻¹ h⁻¹,19353.0,10.1016/j,https://doi.org/10.1016/j,needs_verification,energy conversion and management,2023.0,"zhang, j. et al.",ok,"catalyst loading calc: 0.5 g/l × 2.0 ml = 1.00 mg; glycerol std: (10.0/100×1261)/92.09 = 1.3693 m; wavelength_cutoff_nm=420nm inferred (xe lamp, visible cutoff)",high,medium,high,high,medium,low,low,0.5,418ccad4161ed6ea,3.2,4.21,86.0,1.0,3.89,5.1,-3.56,144.0,2.54,5.0,9.870654395440887
87,tio2,,,100.0,,au,1.0,nanoparticle,rutile,3.15,1wt%au/tio2,,,0.0,photodeposition,,0.0,visible,,300.0,300 w,,0,0,0,0,1,1.0,50.0,1 g/l,50.0,0.1,0.0137,0.1 vol%,35.0,,0.38 μmol g⁻¹ h⁻¹,0.38,10.3390/j5010006,https://doi.org/10.3390/j5010006,needs_verification,,2022.0,"balsamo s, a. et al.",ok,catalyst loading calc: 1.0 g/l × 50.0 ml = 50.00 mg; glycerol std: (0.1/100×1261)/92.09 = 0.0137 m,high,medium,high,low,low,low,high,0.5,7b4a82d2d1ed86cd,3.2,4.21,86.0,1.0,3.89,5.1,-3.56,144.0,2.54,5.0,0.3220834991691133
788,pbtio3,,,100.0,,,,nanosheets,,2.68,pbtio3,,,0.0,sol-gel,450.0,4.0,visible,xe lamp,500.0,500 w,420.0,1,0,0,0,1,2.5,500.0,2.5 g/l,200.0,10.0,1.3693,10 vol%,25.0,,42 μmol g⁻¹ h⁻¹,42.0,10.1016/j.ceramint.2020.06.271,https://doi.org/10.1016/j.ceramint.2020.06.271,bi2o3/g-c3n4 nanocomposites as proficient photocatalysts for hydrogen generation from aqueous glycerol solutions beneath visible light,ceramics international,2020.0,alhaddad et al.,needs_review,catalyst loading calc: 2.5 g/l × 200.0 ml = 500.00 mg; glycerol std: (10.0/100×1261)/92.09 = 1.3693 m; co_catalyst set to 'none': bare semiconductor; doi resolved via crossref api,high,medium,high,high,medium,low,high,0.5,53ebf972dcc35a54,3.4,3.5,150.0,7.0,7.99,0.0,0.0,0.0,0.0,0.0,3.7612001156935624
783,zno,zns,,76.0,,,,nanocomposite,,3.26,zno/zns,water bath,,0.0,water bath,,0.0,uv,hg lamp,125.0,125 w,,0,1,0,1,0,6.0,60.0,6 g/l,10.0,5.0,0.6847,5 vol%,80.0,,661.06 μmol g⁻¹ h⁻¹,661.06,10.1007/s11051-020-04989-2,https://doi.org/10.1007/s11051-020-04989-2,one-step sol-gel synthesis of pbtio3 nanosheets and photocatalytic enhancement through decoration by platinum,journal of nanoparticle research,2020.0,kadi and m. w. and r. m. mohamed,needs_review,catalyst loading calc: 6.0 g/l × 10.0 ml = 60.00 mg; glycerol std: (5.0/100×1261)/92.09 = 0.6847 m; co_catalyst set to 'none': bare semiconductor; doi resolved via crossref api,high,medium,high,high,low,low,high,0.5,fd9b038ddbd47883,3.37,4.35,8.5,3.0,5.61,0.0,0.0,0.0,0.0,0.0,6.495356186271043
782,zno,zns,,76.0,,,,nanocomposite,,3.26,zno/zns,water bath,,0.0,water bath,,0.0,uv,hg lamp,125.0,125 w,,0,1,0,1,0,6.0,60.0,6 g/l,10.0,5.0,0.6847,5 vol%,60.0,,489.82 μmol g⁻¹ h⁻¹,489.82,10.1007/s11051-020-04989-2,https://doi.org/10.1007/s11051-020-04989-2,one-step sol-gel synthesis of pbtio3 nanosheets and photocatalytic enhancement through decoration by platinum,journal of nanoparticle research,2020.0,kadi and m. w. and r. m. mohamed,needs_review,catalyst loading calc: 6.0 g/l × 10.0 ml = 60.00 mg; glycerol std: (5.0/100×1261)/92.09 = 0.6847 m; co_catalyst set to 'none': bare semiconductor; doi resolved via crossref api,high,medium,high,high,low,low,high,0.5,1797fa69f35e922a,3.37,4.35,8.5,3.0,5.61,0.0,0.0,0.0,0.0,0.0,6.196077461802757
781,zno,zns,,76.0,,,,nanocomposite,,3.26,zno/zns,water bath,,0.0,water bath,,0.0,uv,hg lamp,125.0,125 w,,0,1,0,1,0,6.0,60.0,6 g/l,10.0,5.0,0.6847,5 vol%,40.0,,151.33 μmol g⁻¹ h⁻¹,151.33,10.1007/s11051-020-04989-2,https://doi.org/10.1007/s11051-020-04989-2,one-step sol-gel synthesis of pbtio3 nanosheets and photocatalytic enhancement through decoration by platinum,journal of nanoparticle research,2020.0,kadi and m. w. and r. m. mohamed,needs_review,catalyst loading calc: 6.0 g/l × 10.0 ml = 60.00 mg; glycerol std: (5.0/100×1261)/92.09 = 0.6847 m; co_catalyst set to 'none': bare semiconductor; doi resolved via crossref api,high,medium,high,high,low,low,high,0.5,9b2eb7272dd04292,3.37,4.35,8.5,3.0,5.61,0.0,0.0,0.0,0.0,0.0,5.02604922014861
403,tio2,,,100.0,,pt,1.0,nanoparticle,anatase-rutile,,1wt%pt/tio2,,,0.0,photodeposition,,0.0,uv,hg lamp,60.0,60 w,,0,1,0,1,0,3.0,15.0,3 g/l,5.0,15.5,2.1224,15.5 vol%,25.0,,102 μmol g⁻¹ h⁻¹,102.0,10.1002/aic.16724,https://doi.org/10.1002/aic.16724,an intrinsic kinetic model for liquid‐phase photocatalytic hydrogen production,international journal of hydrogen energy,2019.0,estahbanati et al.,needs_review,catalyst loading calc: 3.0 g/l × 5.0 ml = 15.00 mg; glycerol std: (15.5/100×1261)/92.09 = 2.1224 m; doi resolved via crossref api,high,medium,high,high,low,low,low,0.5,eb5e1af29d29772f,3.2,4.21,86.0,1.0,3.89,5.65,-2.25,139.0,2.28,5.0,4.634728988229636
402,tio2,,,100.0,,pt,1.0,nanoparticle,anatase-rutile,,1wt%pt/tio2,,,0.0,photodeposition,,0.0,uv,hg lamp,60.0,60 w,,0,1,0,1,0,0.1,0.5,0.1 g/l,5.0,15.5,2.1224,15.5 vol%,25.0,,21 μmol g⁻¹ h⁻¹,21.0,10.1002/aic.16724,https://doi.org/10.1002/aic.16724,an intrinsic kinetic model for liquid‐phase photocatalytic hydrogen production,international journal of hydrogen energy,2019.0,estahbanati et al.,needs_review,catalyst loading calc: 0.1 g/l × 5.0 ml = 0.50 mg; glycerol std: (15.5/100×1261)/92.09 = 2.1224 m; doi resolved via crossref api,high,medium,high,high,low,low,low,0.5,aaf20b40c6605003,3.2,4.21,86.0,1.0,3.89,5.65,-2.25,139.0,2.28,5.0,3.091042453358316
401,tio2,,,100.0,,pt,1.0,nanoparticle,anatase-rutile,,1wt%pt/tio2,,,0.0,photodeposition,,0.0,uv,hg lamp,60.0,60 w,,0,1,0,1,0,1.55,7.75,1.55 g/l,5.0,1.0,0.1369,1 vol%,25.0,,52 μmol g⁻¹ h⁻¹,52.0,10.1002/aic.16724,https://doi.org/10.1002/aic.16724,an intrinsic kinetic model for liquid‐phase photocatalytic hydrogen production,international journal of hydrogen energy,2019.0,estahbanati et al.,needs_review,catalyst loading calc: 1.55 g/l × 5.0 ml = 7.75 mg; glycerol std: (1.0/100×1261)/92.09 = 0.1369 m; doi resolved via crossref api,high,medium,high,high,low,low,low,0.5,0c9a51437ebeebce,3.2,4.21,86.0,1.0,3.89,5.65,-2.25,139.0,2.28,5.0,3.970291913552122
428,tio2,fe2o3,,99.5,,pt,0.5,nanocomposite,anatase,2.59,0.5wt%pt/tio2/fe2o3,sol-gel,,0.0,impregnation,,0.0,visible,xe lamp,500.0,500 w,420.0,1,0,0,0,1,0.5,100.0,0.5 g/l,200.0,10.0,1.3693,10 vol%,25.0,,121.98 μmol g⁻¹ h⁻¹,121.98,10.1016/j.ijhydene.2017.04.239,https://doi.org/10.1016/j.ijhydene.2017.04.239,photocatalytic h2 production from glycerol–water mixtures over ni/γ-al2o3 and tio2 composite systems,international journal of hydrogen energy,2017.0,gullapelli and s. m. s. scurrell and d. k. valluri,needs_review,catalyst loading calc: 0.5 g/l × 200.0 ml = 100.00 mg; glycerol std: (10.0/100×1261)/92.09 = 1.3693 m; doi resolved via crossref api,high,medium,high,high,medium,low,high,0.5,c90660c540a9ab36,3.2,4.21,86.0,1.0,3.89,5.65,-2.25,139.0,2.28,5.0,4.812021740525323
427,tio2,fe2o3,,99.9,,pt,0.5,nanocomposite,anatase,2.97,0.5wt%pt/tio2/fe2o3,sol-gel,,0.0,impregnation,,0.0,visible,xe lamp,500.0,500 w,420.0,1,0,0,0,1,0.5,100.0,0.5 g/l,200.0,10.0,1.3693,10 vol%,25.0,,39.67 μmol g⁻¹ h⁻¹,39.67,10.1016/j.ijhydene.2017.04.239,https://doi.org/10.1016/j.ijhydene.2017.04.239,photocatalytic h2 production from glycerol–water mixtures over ni/γ-al2o3 and tio2 composite systems,international journal of hydrogen energy,2017.0,gullapelli and s. m. s. scurrell and d. k. valluri,needs_review,catalyst loading calc: 0.5 g/l × 200.0 ml = 100.00 mg; glycerol std: (10.0/100×1261)/92.09 = 1.3693 m; doi resolved via crossref api,high,medium,high,high,medium,low,high,0.5,551c5c809e199fd8,3.2,4.21,86.0,1.0,3.89,5.65,-2.25,139.0,2.28,5.0,3.7054907199191334
419,tio2,,,100.0,,pt,0.1,nanoparticle,anatase-rutile,,0.1wt%pt/tio2,,,0.0,photodeposition,,0.0,visible,xe lamp,75.0,75 w,420.0,1,0,0,0,1,4.38,70.08,4.38 g/l,16.0,3.7,0.5066,3.7 vol%,25.0,,13810 μmol g⁻¹ h⁻¹,13810.0,10.1002/ep.12998,https://doi.org/10.1002/ep.12998,the influence of process parameters on photocatalytic hydrogen production,sustainable energy,2018.0,bednarczyk and m. stelmachowski and m. gmurek,needs_review,"catalyst loading calc: 4.38 g/l × 16.0 ml = 70.08 mg; glycerol std: (3.7/100×1261)/92.09 = 0.5066 m; wavelength_cutoff_nm=420nm inferred (xe lamp, visible cutoff); doi resolved via crossref api",high,medium,high,high,medium,low,low,0.5,46c358ab83124a57,3.2,4.21,86.0,1.0,3.89,5.65,-2.25,139.0,2.28,5.0,9.533220655077928
418,tio2,,,100.0,,pt,0.5,nanoparticle,anatase-rutile,,0.5wt%pt/tio2,,,0.0,sol-gel,400.0,2.0,visible,xe lamp,75.0,75 w,420.0,1,0,0,0,1,4.38,70.08,4.38 g/l,16.0,3.7,0.5066,3.7 vol%,25.0,,13855 μmol g⁻¹ h⁻¹,13855.0,10.1002/ep.12998,https://doi.org/10.1002/ep.12998,the influence of process parameters on photocatalytic hydrogen production,sustainable energy,2018.0,bednarczyk and m. stelmachowski and m. gmurek,needs_review,"catalyst loading calc: 4.38 g/l × 16.0 ml = 70.08 mg; glycerol std: (3.7/100×1261)/92.09 = 0.5066 m; wavelength_cutoff_nm=420nm inferred (xe lamp, visible cutoff); doi resolved via crossref api",high,medium,high,high,medium,low,low,0.5,47d79c3a9014ee50,3.2,4.21,86.0,1.0,3.89,5.65,-2.25,139.0,2.28,5.0,9.536473630802217
417,tio2,,,100.0,,pt,0.1,nanoparticle,anatase-rutile,,0.1wt%pt/tio2,,,0.0,sol-gel,400.0,2.0,visible,xe lamp,75.0,75 w,420.0,1,0,0,0,1,4.38,70.08,4.38 g/l,16.0,3.7,0.5066,3.7 vol%,25.0,,19016 μmol g⁻¹ h⁻¹,19016.0,10.1002/ep.12998,https://doi.org/10.1002/ep.12998,the influence of process parameters on photocatalytic hydrogen production,sustainable energy,2018.0,bednarczyk and m. stelmachowski and m. gmurek,needs_review,"catalyst loading calc: 4.38 g/l × 16.0 ml = 70.08 mg; glycerol std: (3.7/100×1261)/92.09 = 0.5066 m; wavelength_cutoff_nm=420nm inferred (xe lamp, visible cutoff); doi resolved via crossref api",high,medium,high,high,medium,low,low,0.5,7882e209a1a4a3ef,3.2,4.21,86.0,1.0,3.89,5.65,-2.25,139.0,2.28,5.0,9.853088594952276
416,tio2,,,100.0,,pt,1.0,nanoparticle,anatase-rutile,3.18,1wt%pt/tio2,,,0.0,precipitation,500.0,2.0,uv,,200.0,200 w,365.0,0,0,0,1,0,0.3,6.0,0.3 g/l,20.0,10.0,1.3693,10 vol%,25.0,,27100 μmol g⁻¹ h⁻¹,27100.0,10.1016/j.jcat.2015.06.005,https://doi.org/10.1016/j.jcat.2015.06.005,"the roles of metal co-catalysts and reaction media in photocatalytic hydrogen production: performance evaluation of m/tio2 photocatalysts (m = pd, pt, au) in different alcohol–water mixtures",journal of catalysis,2015.0,"al-, a. et al.",needs_review,catalyst loading calc: 0.3 g/l × 20.0 ml = 6.00 mg; glycerol std: (10.0/100×1261)/92.09 = 1.3693 m; doi resolved via crossref api,high,medium,high,low,medium,low,high,0.5,0ea0bea3b05c7d8d,3.2,4.21,86.0,1.0,3.89,5.65,-2.25,139.0,2.28,5.0,10.207325906555994
442,tio2,,,100.0,,pt,1.0,nanoparticle,anatase,,1wt%pt/tio2,,,0.0,hydrothermal,400.0,2.0,uv,hg lamp,20.0,20 w,,0,1,0,1,0,1.0,5.0,1 g/l,5.0,10.0,1.3693,10 vol%,25.0,,1145 μmol g⁻¹ h⁻¹,1145.0,10.1016/j.ijhydene.2018.12.095,https://doi.org/10.1016/j.ijhydene.2018.12.095,la-modified tio2/carbon nanotubes assembly nanocomposite for efficient photocatalytic hydrogen evolution from glycerol-water mixture,international journal of hydrogen energy,2019.0,tahir,needs_review,catalyst loading calc: 1.0 g/l × 5.0 ml = 5.00 mg; glycerol std: (10.0/100×1261)/92.09 = 1.3693 m; doi resolved via crossref api,high,medium,high,high,low,low,low,0.5,1c7b5f7cdd5f8327,3.2,4.21,86.0,1.0,3.89,5.65,-2.25,139.0,2.28,5.0,7.044032897274685
441,tio2,cs,,95.0,,pt,1.0,nanosphere,rutile,,1wt%pt/tio2/cs,,,0.0,hydrothermal,800.0,2.0,uv,hg lamp,20.0,20 w,,0,1,0,1,0,1.0,5.0,1 g/l,5.0,10.0,1.3693,10 vol%,25.0,,965 μmol g⁻¹ h⁻¹,965.0,10.1016/j.ijhydene.2018.12.095,https://doi.org/10.1016/j.ijhydene.2018.12.095,la-modified tio2/carbon nanotubes assembly nanocomposite for efficient photocatalytic hydrogen evolution from glycerol-water mixture,international journal of hydrogen energy,2019.0,tahir,needs_review,catalyst loading calc: 1.0 g/l × 5.0 ml = 5.00 mg; glycerol std: (10.0/100×1261)/92.09 = 1.3693 m; doi resolved via crossref api,high,medium,high,high,low,low,low,0.5,f51e165198175a21,3.2,4.21,86.0,1.0,3.89,5.65,-2.25,139.0,2.28,5.0,6.873163834212518
440,tio2,cs,,95.0,,pt,1.0,nanosphere,anatase,,1wt%pt/tio2/cs,,,0.0,hydrothermal,600.0,2.0,uv,hg lamp,20.0,20 w,,0,1,0,1,0,1.0,5.0,1 g/l,5.0,10.0,1.3693,10 vol%,25.0,,1210 μmol g⁻¹ h⁻¹,1210.0,10.1016/j.ijhydene.2018.12.095,https://doi.org/10.1016/j.ijhydene.2018.12.095,la-modified tio2/carbon nanotubes assembly nanocomposite for efficient photocatalytic hydrogen evolution from glycerol-water mixture,international journal of hydrogen energy,2019.0,tahir,needs_review,catalyst loading calc: 1.0 g/l × 5.0 ml = 5.00 mg; glycerol std: (10.0/100×1261)/92.09 = 1.3693 m; doi resolved via crossref api,high,medium,high,high,low,low,low,0.5,217879339a646fc9,3.2,4.21,86.0,1.0,3.89,5.65,-2.25,139.0,2.28,5.0,7.099201743553092
439,tio2,cs,,95.0,,pt,1.0,nanosphere,anatase,,1wt%pt/tio2/cs,,,0.0,hydrothermal,500.0,2.0,uv,hg lamp,20.0,20 w,,0,1,0,1,0,1.0,5.0,1 g/l,5.0,10.0,1.3693,10 vol%,25.0,,3000 μmol g⁻¹ h⁻¹,3000.0,10.1016/j.ijhydene.2018.12.095,https://doi.org/10.1016/j.ijhydene.2018.12.095,la-modified tio2/carbon nanotubes assembly nanocomposite for efficient photocatalytic hydrogen evolution from glycerol-water mixture,international journal of hydrogen energy,2019.0,tahir,needs_review,catalyst loading calc: 1.0 g/l × 5.0 ml = 5.00 mg; glycerol std: (10.0/100×1261)/92.09 = 1.3693 m; doi resolved via crossref api,high,medium,high,high,low,low,low,0.5,04177cf8eab5b325,3.2,4.21,86.0,1.0,3.89,5.65,-2.25,139.0,2.28,5.0,8.006700845440367
438,tio2,cs,,95.0,,pt,1.0,nanosphere,anatase,,1wt%pt/tio2/cs,,,0.0,hydrothermal,400.0,2.0,uv,hg lamp,20.0,20 w,,0,1,0,1,0,1.0,5.0,1 g/l,5.0,10.0,1.3693,10 vol%,25.0,,3210 μmol g⁻¹ h⁻¹,3210.0,10.1016/j.ijhydene.2018.12.095,https://doi.org/10.1016/j.ijhydene.2018.12.095,la-modified tio2/carbon nanotubes assembly nanocomposite for efficient photocatalytic hydrogen evolution from glycerol-water mixture,international journal of hydrogen energy,2019.0,tahir,needs_review,catalyst loading calc: 1.0 g/l × 5.0 ml = 5.00 mg; glycerol std: (10.0/100×1261)/92.09 = 1.3693 m; doi resolved via crossref api,high,medium,high,high,low,low,low,0.5,d060bb066dcdb79d,3.2,4.21,86.0,1.0,3.89,5.65,-2.25,139.0,2.28,5.0,8.074337694089515
437,tio2,cs,,95.0,,pt,1.0,nanosphere,anatase,,1wt%pt/tio2/cs,,,0.0,hydrothermal,300.0,2.0,uv,hg lamp,20.0,20 w,,0,1,0,1,0,1.0,5.0,1 g/l,5.0,10.0,1.3693,10 vol%,25.0,,795 μmol g⁻¹ h⁻¹,795.0,10.1016/j.ijhydene.2018.12.095,https://doi.org/10.1016/j.ijhydene.2018.12.095,la-modified tio2/carbon nanotubes assembly nanocomposite for efficient photocatalytic hydrogen evolution from glycerol-water mixture,international journal of hydrogen energy,2019.0,tahir,needs_review,catalyst loading calc: 1.0 g/l × 5.0 ml = 5.00 mg; glycerol std: (10.0/100×1261)/92.09 = 1.3693 m; doi resolved via crossref api,high,medium,high,high,low,low,low,0.5,5856752f68c48299,3.2,4.21,86.0,1.0,3.89,5.65,-2.25,139.0,2.28,5.0,6.679599185844383
436,tio2,cnt,,80.0,,pt,1.0,nanotube,anatase-rutile,,1wt%pt/tio2/cnt,,,0.0,hydrothermal,800.0,2.0,uv,hg lamp,20.0,20 w,,0,1,0,1,0,1.0,5.0,1 g/l,5.0,10.0,1.3693,10 vol%,25.0,,45 μmol g⁻¹ h⁻¹,45.0,10.1016/j.ijhydene.2018.12.095,https://doi.org/10.1016/j.ijhydene.2018.12.095,la-modified tio2/carbon nanotubes assembly nanocomposite for efficient photocatalytic hydrogen evolution from glycerol-water mixture,international journal of hydrogen energy,2019.0,tahir,needs_review,catalyst loading calc: 1.0 g/l × 5.0 ml = 5.00 mg; glycerol std: (10.0/100×1261)/92.09 = 1.3693 m; doi resolved via crossref api,high,medium,high,high,low,low,low,0.5,8e525e136b06b75a,3.2,4.21,86.0,1.0,3.89,5.65,-2.25,139.0,2.28,5.0,3.828641396489095
79,tio2,,,100.0,,au,0.75,nanoparticle,anatase-rutile,,0.75wt%au/tio2,,550.0,2.0,precipitation,,0.0,uv,,100.0,100 w,365.0,0,0,0,1,0,0.33,6.6,0.33 g/l,20.0,10.0,1.3693,10 vol%,25.0,,27927 μmol g⁻¹ h⁻¹,27927.0,10.1016/j.apcata.2018.08.004,https://doi.org/10.1016/j.apcata.2018.08.004,highly reactive anatase nanorod photocatalysts synthesized by calcination of hydrogen titanate nanotubes: effect of calcination conditions on photocatalytic performance for aqueous dye degradation and h2 production in alcohol-water mixtures,applied catalysis a: general,2018.0,chen et al.,needs_review,catalyst loading calc: 0.33 g/l × 20.0 ml = 6.60 mg; glycerol std: (10.0/100×1261)/92.09 = 1.3693 m; doi resolved via crossref api,high,medium,high,low,medium,low,low,0.5,5acd6879aa4742be,3.2,4.21,86.0,1.0,3.89,5.1,-3.56,144.0,2.54,5.0,10.237385048784873
78,tio2,,,100.0,,au,0.5,nanoparticle,anatase-rutile,,0.5wt%au/tio2,,550.0,2.0,precipitation,,0.0,uv,,100.0,100 w,365.0,0,0,0,1,0,0.33,6.6,0.33 g/l,20.0,10.0,1.3693,10 vol%,25.0,,22366 μmol g⁻¹ h⁻¹,22366.0,10.1016/j.apcata.2018.08.004,https://doi.org/10.1016/j.apcata.2018.08.004,highly reactive anatase nanorod photocatalysts synthesized by calcination of hydrogen titanate nanotubes: effect of calcination conditions on photocatalytic performance for aqueous dye degradation and h2 production in alcohol-water mixtures,applied catalysis a: general,2018.0,chen et al.,needs_review,catalyst loading calc: 0.33 g/l × 20.0 ml = 6.60 mg; glycerol std: (10.0/100×1261)/92.09 = 1.3693 m; doi resolved via crossref api,high,medium,high,low,medium,low,low,0.5,b67e86da0f3c0301,3.2,4.21,86.0,1.0,3.89,5.1,-3.56,144.0,2.54,5.0,10.01534193731027
77,tio2,,,100.0,,au,0.25,nanoparticle,anatase-rutile,,0.25wt%au/tio2,,550.0,2.0,precipitation,,0.0,uv,,100.0,100 w,365.0,0,0,0,1,0,0.33,6.6,0.33 g/l,20.0,10.0,1.3693,10 vol%,25.0,,13146 μmol g⁻¹ h⁻¹,13146.0,10.1016/j.apcata.2018.08.004,https://doi.org/10.1016/j.apcata.2018.08.004,highly reactive anatase nanorod photocatalysts synthesized by calcination of hydrogen titanate nanotubes: effect of calcination conditions on photocatalytic performance for aqueous dye degradation and h2 production in alcohol-water mixtures,applied catalysis a: general,2018.0,chen et al.,needs_review,catalyst loading calc: 0.33 g/l × 20.0 ml = 6.60 mg; glycerol std: (10.0/100×1261)/92.09 = 1.3693 m; doi resolved via crossref api,high,medium,high,low,medium,low,low,0.5,25a7430256042aee,3.2,4.21,86.0,1.0,3.89,5.1,-3.56,144.0,2.54,5.0,9.483948874696605
813,g-c3n4,cus,,90.0,,,,nanocomposite,,1.72,g-c3n4/cus,grinding,520.0,2.0,sol-gel,,0.0,visible,xe lamp,500.0,500 w,420.0,1,0,0,0,1,0.25,50.0,0.25 g/l,200.0,10.0,1.3693,10 vol%,25.0,,1016.6 μmol g⁻¹ h⁻¹,1016.6,10.1016/j.ceramint.2020.06.271,https://doi.org/10.1016/j.ceramint.2020.06.271,bi2o3/g-c3n4 nanocomposites as proficient photocatalysts for hydrogen generation from aqueous glycerol solutions beneath visible light,ceramics international,2020.0,alhaddad et al.,needs_review,catalyst loading calc: 0.25 g/l × 200.0 ml = 50.00 mg; glycerol std: (10.0/100×1261)/92.09 = 1.3693 m; co_catalyst set to 'none': bare semiconductor; doi resolved via crossref api,high,medium,high,high,medium,low,high,0.5,61b5bb2398ab2ea3,2.7,4.3,3.0,6.0,1.6,0.0,0.0,0.0,0.0,0.0,6.925202192585858
807,la0.2na0.98tao3,,,100.0,,,,nanoparticle,,4.22,la0.2na0.98tao3,,,0.0,sol-gel,450.0,4.0,uv,xe lamp,500.0,500 w,,1,0,0,1,0,0.25,50.0,0.25 g/l,200.0,10.0,1.3693,10 vol%,25.0,,0.14 μmol g⁻¹ h⁻¹,0.14,10.1016/j.ijhydene.2017.04.239,https://doi.org/10.1016/j.ijhydene.2017.04.239,photocatalytic h2 production from glycerol–water mixtures over ni/γ-al2o3 and tio2 composite systems,international journal of hydrogen energy,2017.0,gullapelli and s. m. s. scurrell and d. k. valluri,needs_review,catalyst loading calc: 0.25 g/l × 200.0 ml = 50.00 mg; glycerol std: (10.0/100×1261)/92.09 = 1.3693 m; co_catalyst set to 'none': bare semiconductor; doi resolved via crossref api,high,medium,high,high,low,low,high,0.5,d2e20c4a86f41f29,4.0,3.5,45.0,7.0,7.8,0.0,0.0,0.0,0.0,0.0,0.13102826240640408
86,tio2,,,100.0,,au,1.0,nanoparticle,brookite,3.18,1wt%au/tio2,,,0.0,photodeposition,,0.0,visible,,300.0,300 w,,0,0,0,0,1,1.0,50.0,1 g/l,50.0,0.1,0.0137,0.1 vol%,35.0,,2.01 μmol g⁻¹ h⁻¹,2.01,10.3390/j5010006,https://doi.org/10.3390/j5010006,needs_verification,,2022.0,"balsamo s, a. et al.",ok,catalyst loading calc: 1.0 g/l × 50.0 ml = 50.00 mg; glycerol std: (0.1/100×1261)/92.09 = 0.0137 m,high,medium,high,low,low,low,high,0.5,f5098ab0fe08b93a,3.2,4.21,86.0,1.0,3.89,5.1,-3.56,144.0,2.54,5.0,1.1019400787607843
85,tio2,,,100.0,,au,1.0,nanoparticle,anatase,3.13,1wt%au/tio2,,,0.0,photodeposition,,0.0,visible,,300.0,300 w,,0,0,0,0,1,1.0,50.0,1 g/l,50.0,0.1,0.0137,0.1 vol%,35.0,,2.55 μmol g⁻¹ h⁻¹,2.55,10.3390/j5010006,https://doi.org/10.3390/j5010006,needs_verification,,2022.0,"balsamo s, a. et al.",ok,catalyst loading calc: 1.0 g/l × 50.0 ml = 50.00 mg; glycerol std: (0.1/100×1261)/92.09 = 0.0137 m,high,medium,high,low,low,low,high,0.5,0265556f608ef6f4,3.2,4.21,86.0,1.0,3.89,5.1,-3.56,144.0,2.54,5.0,1.2669476034873244
84,tio2,,,100.0,,au,2.0,nanoparticle,anatase-rutile,3.15,2wt%au/tio2,,550.0,2.0,precipitation,,0.0,uv,,100.0,100 w,365.0,0,0,0,1,0,0.33,6.6,0.33 g/l,20.0,80.0,10.9545,80 vol%,25.0,,17300 μmol g⁻¹ h⁻¹,17300.0,10.1016/j.apcata.2018.08.004,https://doi.org/10.1016/j.apcata.2018.08.004,highly reactive anatase nanorod photocatalysts synthesized by calcination of hydrogen titanate nanotubes: effect of calcination conditions on photocatalytic performance for aqueous dye degradation and h2 production in alcohol-water mixtures,applied catalysis a: general,2018.0,chen et al.,needs_review,catalyst loading calc: 0.33 g/l × 20.0 ml = 6.60 mg; glycerol std: (80.0/100×1261)/92.09 = 10.9545 m; doi resolved via crossref api,high,medium,high,low,medium,low,high,0.5,59738b7fb18ed24a,3.2,4.21,86.0,1.0,3.89,5.1,-3.56,144.0,2.54,5.0,9.758519582283522
83,tio2,,,100.0,,au,3.0,nanoparticle,anatase-rutile,,3wt%au/tio2,,550.0,2.0,precipitation,,0.0,uv,,100.0,100 w,365.0,0,0,0,1,0,0.33,6.6,0.33 g/l,20.0,10.0,1.3693,10 vol%,25.0,,30561 μmol g⁻¹ h⁻¹,30561.0,needs_verification (10.1016/j.apcata.2018.xxxxxx),,highly reactive anatase nanorod photocatalysts synthesized by calcination of hydrogen titanate nanotubes: effect of calcination conditions on photocatalytic performance for aqueous dye degradation and h2 production in alcohol-water mixtures,applied catalysis a: general,2018.0,chen et al.,needs_review,catalyst loading calc: 0.33 g/l × 20.0 ml = 6.60 mg; glycerol std: (10.0/100×1261)/92.09 = 1.3693 m,high,medium,high,low,medium,low,low,0.5,1850daf4d7a8d10d,3.2,4.21,86.0,1.0,3.89,5.1,-3.56,144.0,2.54,5.0,10.327512686165203
82,tio2,,,100.0,,au,2.0,nanoparticle,anatase-rutile,3.15,2wt%au/tio2,,550.0,2.0,precipitation,,0.0,uv,,100.0,100 w,365.0,0,0,0,1,0,0.33,6.6,0.33 g/l,20.0,10.0,1.3693,10 vol%,25.0,,31366 μmol g⁻¹ h⁻¹,31366.0,10.1016/j.apcata.2018.08.004,https://doi.org/10.1016/j.apcata.2018.08.004,highly reactive anatase nanorod photocatalysts synthesized by calcination of hydrogen titanate nanotubes: effect of calcination conditions on photocatalytic performance for aqueous dye degradation and h2 production in alcohol-water mixtures,applied catalysis a: general,2018.0,chen et al.,needs_review,catalyst loading calc: 0.33 g/l × 20.0 ml = 6.60 mg; glycerol std: (10.0/100×1261)/92.09 = 1.3693 m; doi resolved via crossref api,high,medium,high,low,medium,low,high,0.5,f4b295f17d74ca6e,3.2,4.21,86.0,1.0,3.89,5.1,-3.56,144.0,2.54,5.0,10.353511663841456
