Repository: RaunakOP-web/Photocatalyst-Trial-

# Glycerol Photocatalyst HER Prediction

## Overview

Machine learning pipeline to **predict and rank photocatalysts** for hydrogen
evolution via glycerol photoreforming. Trains XGBoost and LightGBM regressors on
an 886-row literature-mined dataset, using physically meaningful features to
predict the hydrogen evolution rate (HER, µmol g⁻¹ h⁻¹).

### Step 1: Add your dataset

Drop your master dataset (CSV, JSON, or XLSX) into `data/raw/`.

## Dataset

The master dataset contains **886 entries** of glycerol photoreforming
experiments mined from published literature; **838** remain after
deduplication and quality filtering (`data/processed/df_clean.csv`). Each entry includes catalyst

File: data/processed/df_clean.csv (part 9 of 16)
,host_material,semiconductor_2,semiconductor_3,semiconductor_1_pct,semiconductor_2_pct,co_catalyst,co_catalyst_wt_pct,form,structure,bandgap_eV,full_catalyst,preparation_semiconductor,calcination_temp_semiconductor_C,calcination_time_semiconductor_h,preparation_photocatalyst,calcination_temp_photocatalyst_C,calcination_time_photocatalyst_h,light_type,light_source_type,light_power_W,light_power_reported,wavelength_cutoff_nm,is_xe_lamp,is_hg_lamp,is_led,is_uv,is_visible_light,catalyst_loading_g_L,catalyst_loading_mg,catalyst_loading_reported,reaction_volume_mL,glycerol_concentration_v_pct,glycerol_concentration_std,glycerol_concentration_reported,temperature_C,pH,HER_reported,HER_std_umol_g_h,DOI,source_url,paper_title,journal,year,authors,data_quality_flag,data_quality_note,confidence_HER,confidence_loading,confidence_volume,confidence_light,confidence_wavelength,confidence_pH,confidence_bandgap,metadata_completeness_score,experiment_hash,semi_bandgap_eV,semi_electron_affinity_eV,semi_dielectric,semi_crystal,semi_density,cocat_work_function,cocat_d_band_center,cocat_atomic_radius,cocat_electronegativity,cocat_price,log_HER
81,tio2,,,100.0,,au,1.5,nanoparticle,anatase-rutile,,1.5wt%au/tio2,,550.0,2.0,precipitation,,0.0,uv,,100.0,100 w,365.0,0,0,0,1,0,0.33,6.6,0.33 g/l,20.0,10.0,1.3693,10 vol%,25.0,,30488 μmol g⁻¹ h⁻¹,30488.0,10.1016/j.apcata.2018.08.004,https://doi.org/10.1016/j.apcata.2018.08.004,highly reactive anatase nanorod photocatalysts synthesized by calcination of hydrogen titanate nanotubes: effect of calcination conditions on photocatalytic performance for aqueous dye degradation and h2 production in alcohol-water mixtures,applied catalysis a: general,2018.0,chen et al.,needs_review,catalyst loading calc: 0.33 g/l × 20.0 ml = 6.60 mg; glycerol std: (10.0/100×1261)/92.09 = 1.3693 m; doi resolved via crossref api,high,medium,high,low,medium,low,low,0.5,0f273fee4dddae4f,3.2,4.21,86.0,1.0,3.89,5.1,-3.56,144.0,2.54,5.0,10.325121241805876
80,tio2,,,100.0,,au,1.0,nanoparticle,anatase-rutile,,1wt%au/tio2,,550.0,2.0,precipitation,,0.0,uv,,100.0,100 w,365.0,0,0,0,1,0,0.33,6.6,0.33 g/l,20.0,10.0,1.3693,10 vol%,25.0,,29902 μmol g⁻¹ h⁻¹,29902.0,10.1016/j.apcata.2018.08.004,https://doi.org/10.1016/j.apcata.2018.08.004,highly reactive anatase nanorod photocatalysts synthesized by calcination of hydrogen titanate nanotubes: effect of calcination conditions on photocatalytic performance for aqueous dye degradation and h2 production in alcohol-water mixtures,applied catalysis a: general,2018.0,chen et al.,needs_review,catalyst loading calc: 0.33 g/l × 20.0 ml = 6.60 mg; glycerol std: (10.0/100×1261)/92.09 = 1.3693 m; doi resolved via crossref api,high,medium,high,low,medium,low,low,0.5,060633672f6395d1,3.2,4.21,86.0,1.0,3.89,5.1,-3.56,144.0,2.54,5.0,10.305714088793774
435,tio2,cnt,,80.0,,pt,1.0,nanotube,anatase,,1wt%pt/tio2/cnt,,,0.0,hydrothermal,600.0,2.0,uv,hg lamp,20.0,20 w,,0,1,0,1,0,1.0,5.0,1 g/l,5.0,10.0,1.3693,10 vol%,25.0,,265 μmol g⁻¹ h⁻¹,265.0,10.1016/j.ijhydene.2016.10.131,https://doi.org/10.1016/j.ijhydene.2016.10.131,highly stabilized ag2o-loaded nano tio2 for hydrogen production from glycerol: water mixtures under solar light irradiation,international journal of hydrogen energy,2017.0,sadanandam and d. k. valluri and m. s. scurrell,needs_review,catalyst loading calc: 1.0 g/l × 5.0 ml = 5.00 mg; glycerol std: (10.0/100×1261)/92.09 = 1.3693 m; doi resolved via crossref api,high,medium,high,high,low,low,low,0.5,586e3a5dde95f2f6,3.2,4.21,86.0,1.0,3.89,5.65,-2.25,139.0,2.28,5.0,5.583496308781699
434,tio2,cnt,,80.0,,pt,1.0,nanotube,anatase,,1wt%pt/tio2/cnt,,,0.0,hydrothermal,500.0,2.0,uv,hg lamp,20.0,20 w,,0,1,0,1,0,1.0,5.0,1 g/l,5.0,10.0,1.3693,10 vol%,25.0,,830 μmol g⁻¹ h⁻¹,830.0,10.1016/j.ijhydene.2018.12.095,https://doi.org/10.1016/j.ijhydene.2018.12.095,la-modified tio2/carbon nanotubes assembly nanocomposite for efficient photocatalytic hydrogen evolution from glycerol-water mixture,international journal of hydrogen energy,2019.0,tahir,needs_review,catalyst loading calc: 1.0 g/l × 5.0 ml = 5.00 mg; glycerol std: (10.0/100×1261)/92.09 = 1.3693 m; doi resolved via crossref api,high,medium,high,high,low,low,low,0.5,81af8f5da1b364eb,3.2,4.21,86.0,1.0,3.89,5.65,-2.25,139.0,2.28,5.0,6.7226297948554485
433,tio2,cnt,,80.0,,pt,1.0,nanotube,anatase,,1wt%pt/tio2/cnt,,,0.0,hydrothermal,400.0,2.0,uv,hg lamp,20.0,20 w,,0,1,0,1,0,1.0,5.0,1 g/l,5.0,10.0,1.3693,10 vol%,25.0,,350 μmol g⁻¹ h⁻¹,350.0,10.1016/j,https://doi.org/10.1016/j,needs_verification,international journal of hydrogen energy,2022.0,"zhong, w. et al.",ok,catalyst loading calc: 1.0 g/l × 5.0 ml = 5.00 mg; glycerol std: (10.0/100×1261)/92.09 = 1.3693 m,high,medium,high,high,low,low,low,0.5,fddad6c9d3b2ca23,3.2,4.21,86.0,1.0,3.89,5.65,-2.25,139.0,2.28,5.0,5.860786223465865
432,tio2,cnt,,80.0,,pt,1.0,nanotube,anatase,,1wt%pt/tio2/cnt,,,0.0,hydrothermal,300.0,2.0,uv,,20.0,20 w,,0,0,0,1,0,1.0,5.0,1 g/l,5.0,10.0,1.3693,10 vol%,25.0,,50 μmol g⁻¹ h⁻¹,50.0,10.1016/j.ijhydene.2018.12.095,https://doi.org/10.1016/j.ijhydene.2018.12.095,la-modified tio2/carbon nanotubes assembly nanocomposite for efficient photocatalytic hydrogen evolution from glycerol-water mixture,international journal of hydrogen energy,2019.0,tahir,needs_review,catalyst loading calc: 1.0 g/l × 5.0 ml = 5.00 mg; glycerol std: (10.0/100×1261)/92.09 = 1.3693 m; doi resolved via crossref api,high,medium,high,low,low,low,low,0.5,a58b18a5cf8b0602,3.2,4.21,86.0,1.0,3.89,5.65,-2.25,139.0,2.28,5.0,3.9318256327243257
431,tio2,fe2o3,,95.0,,pt,0.5,nanocomposite,anatase,2.2,0.5wt%pt/tio2/fe2o3,sol-gel,,0.0,impregnation,,0.0,visible,xe lamp,500.0,500 w,420.0,1,0,0,0,1,0.5,100.0,0.5 g/l,200.0,10.0,1.3693,10 vol%,25.0,,1000 μmol g⁻¹ h⁻¹,1000.0,10.1016/j,https://doi.org/10.1016/j,needs_verification,molecular catalysis,2023.0,"balsamo s, a. et al.",ok,catalyst loading calc: 0.5 g/l × 200.0 ml = 100.00 mg; glycerol std: (10.0/100×1261)/92.09 = 1.3693 m,high,medium,high,high,medium,low,high,0.5,e84e2ff772c42a04,3.2,4.21,86.0,1.0,3.89,5.65,-2.25,139.0,2.28,5.0,6.90875477931522
430,tio2,fe2o3,,97.0,,pt,0.5,nanocomposite,anatase,2.22,0.5wt%pt/tio2/fe2o3,sol-gel,,0.0,impregnation,,0.0,visible,xe lamp,500.0,500 w,420.0,1,0,0,0,1,0.5,100.0,0.5 g/l,200.0,10.0,1.3693,10 vol%,25.0,,879.12 μmol g⁻¹ h⁻¹,879.12,10.1016/j.ijhydene.2017.04.239,https://doi.org/10.1016/j.ijhydene.2017.04.239,photocatalytic h2 production from glycerol–water mixtures over ni/γ-al2o3 and tio2 composite systems,international journal of hydrogen energy,2017.0,gullapelli and s. m. s. scurrell and d. k. valluri,needs_review,catalyst loading calc: 0.5 g/l × 200.0 ml = 100.00 mg; glycerol std: (10.0/100×1261)/92.09 = 1.3693 m; doi resolved via crossref api,high,medium,high,high,medium,low,high,0.5,8188137bac9d49a7,3.2,4.21,86.0,1.0,3.89,5.65,-2.25,139.0,2.28,5.0,6.7800582618119405
429,tio2,fe2o3,,99.0,,pt,0.5,nanocomposite,anatase,2.35,0.5wt%pt/tio2/fe2o3,sol-gel,,0.0,impregnation,,0.0,visible,xe lamp,500.0,500 w,420.0,1,0,0,0,1,0.5,100.0,0.5 g/l,200.0,10.0,1.3693,10 vol%,25.0,,424.18 μmol g⁻¹ h⁻¹,424.18,10.1016/j.ijhydene.2017.04.239,https://doi.org/10.1016/j.ijhydene.2017.04.239,photocatalytic h2 production from glycerol–water mixtures over ni/γ-al2o3 and tio2 composite systems,international journal of hydrogen energy,2017.0,gullapelli and s. m. s. scurrell and d. k. valluri,needs_review,catalyst loading calc: 0.5 g/l × 200.0 ml = 100.00 mg; glycerol std: (10.0/100×1261)/92.09 = 1.3693 m; doi resolved via crossref api,high,medium,high,high,medium,low,high,0.5,95eb4d9c6007ed86,3.2,4.21,86.0,1.0,3.89,5.65,-2.25,139.0,2.28,5.0,6.052512608672916
65,tio2,,,100.0,,au,1.5,nanoparticle,rutile,3.03,1.5wt%au/tio2,hydrothermal,300.0,2.0,precipitation,300.0,2.0,uv,,100.0,100 w,365.0,0,0,0,1,0,6.5,162.5,6.5 g/l,25.0,24.4,3.3411,24.4 vol%,,9.5,3200 μmol g⁻¹ h⁻¹,3200.0,10.1016/j.jcat.2015.06.014,https://doi.org/10.1016/j.jcat.2015.06.014,effect of tio2 polymorph and alcohol sacrificial agent on the activity of au/tio2 photocatalysts for h2 production in alcohol–water mixtures,journal of catalysis,2015.0,chen et al.,needs_review,catalyst loading calc: 6.5 g/l × 25.0 ml = 162.50 mg; glycerol std: (24.4/100×1261)/92.09 = 3.3411 m; doi resolved via crossref api,high,medium,high,low,medium,high,high,0.5,7f3a8af0ef156037,3.2,4.21,86.0,1.0,3.89,5.1,-3.56,144.0,2.54,5.0,8.071218539969863
447,tio2,,,100.0,,pt,1.0,nanoparticle,anatase,,1wt%pt/tio2,,,0.0,sol-gel,400.0,2.0,uv,hg lamp,20.0,20 w,,0,1,0,1,0,1.0,5.0,1 g/l,5.0,10.0,1.3693,10 vol%,25.0,,4790 μmol g⁻¹ h⁻¹,4790.0,10.1016/j.ijhydene.2018.12.095,https://doi.org/10.1016/j.ijhydene.2018.12.095,la-modified tio2/carbon nanotubes assembly nanocomposite for efficient photocatalytic hydrogen evolution from glycerol-water mixture,international journal of hydrogen energy,2019.0,tahir,needs_review,catalyst loading calc: 1.0 g/l × 5.0 ml = 5.00 mg; glycerol std: (10.0/100×1261)/92.09 = 1.3693 m; doi resolved via crossref api,high,medium,high,high,low,low,low,0.5,5993c94964247d3b,3.2,4.21,86.0,1.0,3.89,5.65,-2.25,139.0,2.28,5.0,8.474494436883122
446,tio2,cnt,,80.0,,pt,1.0,nanotube,anatase,,1wt%pt/tio2/cnt,,,0.0,sol-gel,400.0,2.0,uv,hg lamp,20.0,20 w,,0,1,0,1,0,1.0,5.0,1 g/l,5.0,10.0,1.3693,10 vol%,25.0,,4360 μmol g⁻¹ h⁻¹,4360.0,10.1016/j.ijhydene.2018.12.095,https://doi.org/10.1016/j.ijhydene.2018.12.095,la-modified tio2/carbon nanotubes assembly nanocomposite for efficient photocatalytic hydrogen evolution from glycerol-water mixture,international journal of hydrogen energy,2019.0,tahir,needs_review,catalyst loading calc: 1.0 g/l × 5.0 ml = 5.00 mg; glycerol std: (10.0/100×1261)/92.09 = 1.3693 m; doi resolved via crossref api,high,medium,high,high,low,low,low,0.5,45af589d59224220,3.2,4.21,86.0,1.0,3.89,5.65,-2.25,139.0,2.28,5.0,8.380456667842767
445,tio2,,,100.0,,pt,1.0,nanoparticle,anatase,,1wt%pt/tio2,,,0.0,sol-gel,400.0,2.0,uv,hg lamp,20.0,20 w,,0,1,0,1,0,1.0,5.0,1 g/l,5.0,10.0,1.3693,10 vol%,25.0,,670 μmol g⁻¹ h⁻¹,670.0,10.1016/j.ijhydene.2018.12.095,https://doi.org/10.1016/j.ijhydene.2018.12.095,la-modified tio2/carbon nanotubes assembly nanocomposite for efficient photocatalytic hydrogen evolution from glycerol-water mixture,international journal of hydrogen energy,2019.0,tahir,needs_review,catalyst loading calc: 1.0 g/l × 5.0 ml = 5.00 mg; glycerol std: (10.0/100×1261)/92.09 = 1.3693 m; doi resolved via crossref api,high,medium,high,high,low,low,low,0.5,1aac9a4091008e2c,3.2,4.21,86.0,1.0,3.89,5.65,-2.25,139.0,2.28,5.0,6.508769136971682
444,tio2,cs,,95.0,,pt,1.0,nanosphere,anatase,,1wt%pt/tio2/cs,,,0.0,sol-gel,400.0,2.0,uv,hg lamp,20.0,20 w,,0,1,0,1,0,1.0,5.0,1 g/l,5.0,10.0,1.3693,10 vol%,25.0,,545 μmol g⁻¹ h⁻¹,545.0,10.1016/j.ijhydene.2018.12.095,https://doi.org/10.1016/j.ijhydene.2018.12.095,la-modified tio2/carbon nanotubes assembly nanocomposite for efficient photocatalytic hydrogen evolution from glycerol-water mixture,international journal of hydrogen energy,2019.0,tahir,needs_review,catalyst loading calc: 1.0 g/l × 5.0 ml = 5.00 mg; glycerol std: (10.0/100×1261)/92.09 = 1.3693 m; doi resolved via crossref api,high,medium,high,high,low,low,low,0.5,d60ddeb5cacfd396,3.2,4.21,86.0,1.0,3.89,5.65,-2.25,139.0,2.28,5.0,6.302618975744905
443,tio2,cnt,,80.0,,pt,1.0,nanotube,anatase,,1wt%pt/tio2/cnt,,,0.0,sol-gel,400.0,2.0,uv,hg lamp,20.0,20 w,,0,1,0,1,0,1.0,5.0,1 g/l,5.0,10.0,1.3693,10 vol%,25.0,,580 μmol g⁻¹ h⁻¹,580.0,10.1016/j.ijhydene.2018.12.095,https://doi.org/10.1016/j.ijhydene.2018.12.095,la-modified tio2/carbon nanotubes assembly nanocomposite for efficient photocatalytic hydrogen evolution from glycerol-water mixture,international journal of hydrogen energy,2019.0,tahir,needs_review,catalyst loading calc: 1.0 g/l × 5.0 ml = 5.00 mg; glycerol std: (10.0/100×1261)/92.09 = 1.3693 m; doi resolved via crossref api,high,medium,high,high,low,low,low,0.5,2963c00c30d90077,3.2,4.21,86.0,1.0,3.89,5.65,-2.25,139.0,2.28,5.0,6.364750756851911
482,hex-cds,,,100.0,,pt,0.3,nanoparticle,,2.4,0.3wt%pt/hex-cds,heat treating,,0.0,photodeposition,,0.0,visible,hg-xe lamp,500.0,500 w,418.0,1,1,0,0,1,1.0,60.0,1 g/l,60.0,30.0,4.1079,30 vol%,25.0,,107 μmol g⁻¹ h⁻¹,107.0,10.1002/cssc.201400028,https://doi.org/10.1002/cssc.201400028,photocatalytic hydrogen evolution from glycerol and water over nickel-hybrid cadmium sulfide quantum dots under visible-light irradiation,chemsuschem,2014.0,wang et al.,needs_review,catalyst loading calc: 1.0 g/l × 60.0 ml = 60.00 mg; glycerol std: (30.0/100×1261)/92.09 = 4.1079 m; doi resolved via crossref api,high,medium,high,high,medium,low,high,0.5,3936e3939af26a9c,3.0,4.2,20.0,1.0,5.0,5.65,-2.25,139.0,2.28,5.0,4.68213122712422
481,tio2,cds,,,,pt,0.3,nanocomposite,anatase,2.44,0.3wt%pt/tio2/cds,heat treating,,0.0,photodeposition,400.0,2.0,visible,hg-xe lamp,500.0,500 w,418.0,1,1,0,0,1,1.0,60.0,1 g/l,60.0,30.0,4.1079,30 vol%,25.0,,65 μmol g⁻¹ h⁻¹,65.0,10.1002/cssc.201400028,https://doi.org/10.1002/cssc.201400028,photocatalytic hydrogen evolution from glycerol and water over nickel-hybrid cadmium sulfide quantum dots under visible-light irradiation,chemsuschem,2014.0,wang et al.,needs_review,catalyst loading calc: 1.0 g/l × 60.0 ml = 60.00 mg; glycerol std: (30.0/100×1261)/92.09 = 4.1079 m; doi resolved via crossref api,high,medium,high,high,medium,low,high,0.5,e43af2c581c73840,3.2,4.21,86.0,1.0,3.89,5.65,-2.25,139.0,2.28,5.0,4.189654742026425
480,tio2,hex-cds,,,,pt,0.3,nanocomposite,anatase,2.33,0.3wt%pt/tio2/hex-cds,heat treating,,0.0,photodeposition,400.0,2.0,visible,hg-xe lamp,500.0,500 w,418.0,1,1,0,0,1,1.0,60.0,1 g/l,60.0,30.0,4.1079,30 vol%,25.0,,22 μmol g⁻¹ h⁻¹,22.0,10.1002/cssc.201400028,https://doi.org/10.1002/cssc.201400028,photocatalytic hydrogen evolution from glycerol and water over nickel-hybrid cadmium sulfide quantum dots under visible-light irradiation,chemsuschem,2014.0,wang et al.,needs_review,catalyst loading calc: 1.0 g/l × 60.0 ml = 60.00 mg; glycerol std: (30.0/100×1261)/92.09 = 4.1079 m; doi resolved via crossref api,high,medium,high,high,medium,low,high,0.5,e592aa955b358a43,3.2,4.21,86.0,1.0,3.89,5.65,-2.25,139.0,2.28,5.0,3.1354942159291497
64,tio2,,,100.0,,au,1.5,nanoparticle,brookite,3.33,1.5wt%au/tio2,,300.0,2.0,precipitation,300.0,2.0,uv,,100.0,100 w,365.0,0,0,0,1,0,6.5,162.5,6.5 g/l,25.0,24.4,3.3411,24.4 vol%,,9.5,13800 μmol g⁻¹ h⁻¹,13800.0,10.1016/j.jcat.2015.06.014,https://doi.org/10.1016/j.jcat.2015.06.014,effect of tio2 polymorph and alcohol sacrificial agent on the activity of au/tio2 photocatalysts for h2 production in alcohol–water mixtures,journal of catalysis,2015.0,chen et al.,needs_review,catalyst loading calc: 6.5 g/l × 25.0 ml = 162.50 mg; glycerol std: (24.4/100×1261)/92.09 = 3.3411 m; doi resolved via crossref api,high,medium,high,low,medium,high,high,0.5,5b78a11af5795a87,3.2,4.21,86.0,1.0,3.89,5.1,-3.56,144.0,2.54,5.0,9.53249633228804
63,tio2,,,100.0,,au,1.5,nanoparticle,anatase,3.27,1.5wt%au/tio2,hydrothermal,300.0,2.0,precipitation,300.0,2.0,uv,,100.0,100 w,365.0,0,0,0,1,0,6.5,162.5,6.5 g/l,25.0,24.4,3.3411,24.4 vol%,,9.5,15000 μmol g⁻¹ h⁻¹,15000.0,10.1016/j.jcat.2015.06.014,https://doi.org/10.1016/j.jcat.2015.06.014,effect of tio2 polymorph and alcohol sacrificial agent on the activity of au/tio2 photocatalysts for h2 production in alcohol–water mixtures,journal of catalysis,2015.0,chen et al.,needs_review,catalyst loading calc: 6.5 g/l × 25.0 ml = 162.50 mg; glycerol std: (24.4/100×1261)/92.09 = 3.3411 m; doi resolved via crossref api,high,medium,high,low,medium,high,high,0.5,4dd19a630cdafc63,3.2,4.21,86.0,1.0,3.89,5.1,-3.56,144.0,2.54,5.0,9.61587214452889
62,tio2,,,100.0,,au,1.5,nanoparticle,anatase,3.24,1.5wt%au/tio2,hydrolysis,300.0,2.0,precipitation,300.0,2.0,uv,,100.0,100 w,365.0,0,0,0,1,0,6.5,162.5,6.5 g/l,25.0,24.4,3.3411,24.4 vol%,,9.5,15500 μmol g⁻¹ h⁻¹,15500.0,10.1016/j.jcat.2015.06.014,https://doi.org/10.1016/j.jcat.2015.06.014,effect of tio2 polymorph and alcohol sacrificial agent on the activity of au/tio2 photocatalysts for h2 production in alcohol–water mixtures,journal of catalysis,2015.0,chen et al.,needs_review,catalyst loading calc: 6.5 g/l × 25.0 ml = 162.50 mg; glycerol std: (24.4/100×1261)/92.09 = 3.3411 m; doi resolved via crossref api,high,medium,high,low,medium,high,high,0.5,b3448a62bdbaea6a,3.2,4.21,86.0,1.0,3.89,5.1,-3.56,144.0,2.54,5.0,9.648659816955295
61,tio2,,,100.0,,au,1.5,nanoparticle,anatase-rutile,3.21,1.5wt%au/tio2,,300.0,2.0,precipitation,300.0,2.0,uv,,100.0,100 w,365.0,0,0,0,1,0,6.5,162.5,6.5 g/l,25.0,24.4,3.3411,24.4 vol%,,9.5,27900 μmol g⁻¹ h⁻¹,27900.0,10.1016/j.jcat.2015.06.014,https://doi.org/10.1016/j.jcat.2015.06.014,effect of tio2 polymorph and alcohol sacrificial agent on the activity of au/tio2 photocatalysts for h2 production in alcohol–water mixtures,journal of catalysis,2015.0,chen et al.,needs_review,catalyst loading calc: 6.5 g/l × 25.0 ml = 162.50 mg; glycerol std: (24.4/100×1261)/92.09 = 3.3411 m; doi resolved via crossref api,high,medium,high,low,medium,high,high,0.5,af9b0c15122f3325,3.2,4.21,86.0,1.0,3.89,5.1,-3.56,144.0,2.54,5.0,10.236417809461043
816,g-c3n4,cus,,97.0,,,,nanocomposite,,2.15,g-c3n4/cus,grinding,520.0,2.0,sol-gel,,0.0,visible,xe lamp,500.0,500 w,420.0,1,0,0,0,1,0.25,50.0,0.25 g/l,200.0,10.0,1.3693,10 vol%,25.0,,74.04 μmol g⁻¹ h⁻¹,74.04,10.1016/j.ceramint.2020.06.271,https://doi.org/10.1016/j.ceramint.2020.06.271,bi2o3/g-c3n4 nanocomposites as proficient photocatalysts for hydrogen generation from aqueous glycerol solutions beneath visible light,ceramics international,2020.0,alhaddad et al.,needs_review,catalyst loading calc: 0.25 g/l × 200.0 ml = 50.00 mg; glycerol std: (10.0/100×1261)/92.09 = 1.3693 m; co_catalyst set to 'none': bare semiconductor; doi resolved via crossref api,high,medium,high,high,medium,low,high,0.5,ae3e46fcaeb2adbf,2.7,4.3,3.0,6.0,1.6,0.0,0.0,0.0,0.0,0.0,4.318021304697969
815,g-c3n4,cus,,95.0,,,,nanocomposite,,2.0,g-c3n4/cus,grinding,520.0,2.0,sol-gel,,0.0,visible,xe lamp,500.0,500 w,420.0,1,0,0,0,1,0.25,50.0,0.25 g/l,200.0,10.0,1.3693,10 vol%,25.0,,372.82 μmol g⁻¹ h⁻¹,372.82,10.1016/j.ceramint.2020.06.271,https://doi.org/10.1016/j.ceramint.2020.06.271,bi2o3/g-c3n4 nanocomposites as proficient photocatalysts for hydrogen generation from aqueous glycerol solutions beneath visible light,ceramics international,2020.0,alhaddad et al.,needs_review,catalyst loading calc: 0.25 g/l × 200.0 ml = 50.00 mg; glycerol std: (10.0/100×1261)/92.09 = 1.3693 m; co_catalyst set to 'none': bare semiconductor; doi resolved via crossref api,high,medium,high,high,medium,low,high,0.5,378e21e47514310a,2.7,4.3,3.0,6.0,1.6,0.0,0.0,0.0,0.0,0.0,5.923774398138032
814,g-c3n4,cus,,93.0,,,,nanocomposite,,1.92,g-c3n4/cus,grinding,520.0,2.0,sol-gel,,0.0,visible,xe lamp,500.0,500 w,420.0,1,0,0,0,1,0.25,50.0,0.25 g/l,200.0,10.0,1.3693,10 vol%,25.0,,579.65 μmol g⁻¹ h⁻¹,579.65,10.1016/j.ceramint.2020.06.271,https://doi.org/10.1016/j.ceramint.2020.06.271,bi2o3/g-c3n4 nanocomposites as proficient photocatalysts for hydrogen generation from aqueous glycerol solutions beneath visible light,ceramics international,2020.0,alhaddad et al.,needs_review,catalyst loading calc: 0.25 g/l × 200.0 ml = 50.00 mg; glycerol std: (10.0/100×1261)/92.09 = 1.3693 m; co_catalyst set to 'none': bare semiconductor; doi resolved via crossref api,high,medium,high,high,medium,low,high,0.5,95ffef9e3c203926,2.7,4.3,3.0,6.0,1.6,0.0,0.0,0.0,0.0,0.0,6.364148165691767
479,tio2,graphene,,90.88,,pt,0.34,nanoparticle,,,0.34wt%pt/tio2/graphene,alcohol thermal,,0.0,photodeposition,,0.0,visible,xe lamp,500.0,500 w,420.0,1,0,0,0,1,0.1,80.0,0.1 g/l,800.0,10.0,1.3693,10 vol%,25.0,,7300 μmol g⁻¹ h⁻¹,7300.0,10.1016/j.ijhydene.2017.09.048,https://doi.org/10.1016/j.ijhydene.2017.09.048,construction of ternary hybrid layered reduced graphene oxide supported g-c3n4-tio2 nanocomposite and its photocatalytic hydrogen production activity,international journal of hydrogen energy,2018.0,hafeez et al.,needs_review,"catalyst loading calc: 0.1 g/l × 800.0 ml = 80.00 mg; glycerol std: (10.0/100×1261)/92.09 = 1.3693 m; wavelength_cutoff_nm=420nm inferred (xe lamp, visible cutoff); doi resolved via crossref api",high,medium,high,high,medium,low,low,0.5,ed5fb52f734e4406,3.2,4.21,86.0,1.0,3.89,5.65,-2.25,139.0,2.28,5.0,8.895766604056085
505,pbtio3,,,100.0,,pt,0.8,nanosheets,,2.41,0.8wt%pt/pbtio3,sol-gel,450.0,4.0,photodeposition,,0.0,visible,xe lamp,500.0,500 w,420.0,1,0,0,0,1,2.5,500.0,2.5 g/l,200.0,10.0,1.3693,10 vol%,25.0,,3503.1 μmol g⁻¹ h⁻¹,3503.1,10.1016/j.ceramint.2020.06.271,https://doi.org/10.1016/j.ceramint.2020.06.271,bi2o3/g-c3n4 nanocomposites as proficient photocatalysts for hydrogen generation from aqueous glycerol solutions beneath visible light,ceramics international,2020.0,alhaddad et al.,needs_review,catalyst loading calc: 2.5 g/l × 200.0 ml = 500.00 mg; glycerol std: (10.0/100×1261)/92.09 = 1.3693 m; doi resolved via crossref api,high,medium,high,high,medium,low,high,0.5,52850a61b0c9a9e3,3.4,3.5,150.0,7.0,7.99,5.65,-2.25,139.0,2.28,5.0,8.161688990461844
504,pbtio3,,,100.0,,pt,0.6,nanosheets,,2.42,0.6wt%pt/pbtio3,sol-gel,450.0,4.0,photodeposition,,0.0,visible,xe lamp,500.0,500 w,420.0,1,0,0,0,1,2.5,500.0,2.5 g/l,200.0,10.0,1.3693,10 vol%,25.0,,3564 μmol g⁻¹ h⁻¹,3564.0,10.1016/j.ceramint.2020.06.271,https://doi.org/10.1016/j.ceramint.2020.06.271,bi2o3/g-c3n4 nanocomposites as proficient photocatalysts for hydrogen generation from aqueous glycerol solutions beneath visible light,ceramics international,2020.0,alhaddad et al.,needs_review,catalyst loading calc: 2.5 g/l × 200.0 ml = 500.00 mg; glycerol std: (10.0/100×1261)/92.09 = 1.3693 m; doi resolved via crossref api,high,medium,high,high,medium,low,high,0.5,0b05c17d8c4a5e26,3.4,3.5,150.0,7.0,7.99,5.65,-2.25,139.0,2.28,5.0,8.178919332848396
503,pbtio3,,,100.0,,pt,0.4,nanosheets,,2.5,0.4wt%pt/pbtio3,sol-gel,450.0,4.0,photodeposition,,0.0,visible,xe lamp,500.0,500 w,420.0,1,0,0,0,1,2.5,500.0,2.5 g/l,200.0,10.0,1.3693,10 vol%,25.0,,1344.3 μmol g⁻¹ h⁻¹,1344.3,10.1016/j.ceramint.2020.06.271,https://doi.org/10.1016/j.ceramint.2020.06.271,bi2o3/g-c3n4 nanocomposites as proficient photocatalysts for hydrogen generation from aqueous glycerol solutions beneath visible light,ceramics international,2020.0,alhaddad et al.,needs_review,catalyst loading calc: 2.5 g/l × 200.0 ml = 500.00 mg; glycerol std: (10.0/100×1261)/92.09 = 1.3693 m; doi resolved via crossref api,high,medium,high,high,medium,low,high,0.5,0b64207ef14deb58,3.4,3.5,150.0,7.0,7.99,5.65,-2.25,139.0,2.28,5.0,7.204372315491497
502,pbtio3,,,100.0,,pt,0.2,nanosheets,,2.62,0.2wt%pt/pbtio3,sol-gel,450.0,4.0,photodeposition,,0.0,visible,xe lamp,500.0,500 w,420.0,1,0,0,0,1,2.5,500.0,2.5 g/l,200.0,10.0,1.3693,10 vol%,25.0,,749.73 μmol g⁻¹ h⁻¹,749.73,10.1016/j.ceramint.2020.06.271,https://doi.org/10.1016/j.ceramint.2020.06.271,bi2o3/g-c3n4 nanocomposites as proficient photocatalysts for hydrogen generation from aqueous glycerol solutions beneath visible light,ceramics international,2020.0,alhaddad et al.,needs_review,catalyst loading calc: 2.5 g/l × 200.0 ml = 500.00 mg; glycerol std: (10.0/100×1261)/92.09 = 1.3693 m; doi resolved via crossref api,high,medium,high,high,medium,low,high,0.5,0fef8526b6644b8e,3.4,3.5,150.0,7.0,7.99,5.65,-2.25,139.0,2.28,5.0,6.621046066481948
44,tio2,g-c3n4,,50.0,,ag,3.0,nanocomposite,anatase,,3wt%ag/tio2/g-c3n4,hydrothermal,,0.0,sol-gel,400.0,3.0,visible,xe lamp,35.0,35 w,420.0,1,0,0,0,1,1.54,200.2,1.54 g/l,130.0,5.0,0.6847,5 vol%,25.0,,5628.7 μmol g⁻¹ h⁻¹,5628.7,10.1016/j.renene.2020.04.020,https://doi.org/10.1016/j.renene.2020.04.020,solar photocatalytic hydrogen production from glycerol reforming using ternary cu/ths/graphene,conference of the south african advanced materials initiative (proceedings),2020.0,seadira et al.,needs_review,"catalyst loading calc: 1.54 g/l × 130.0 ml = 200.20 mg; glycerol std: (5.0/100×1261)/92.09 = 0.6847 m; warning: conference proceedings, not journal article. cannot cite with doi.; wavelength_cutoff_nm=420nm inferred (xe lamp, visible cutoff); doi resolved via crossref api",high,medium,high,high,medium,low,low,0.5,96699a5797b60b29,3.2,4.21,86.0,1.0,3.89,4.26,-4.3,144.0,1.93,4.0,8.63581143374596
43,tio2,g-c3n4,,50.0,,ag,3.0,nanocomposite,anatase,,3wt%ag/tio2/g-c3n4,hydrothermal,,0.0,sol-gel,400.0,3.0,visible,xe lamp,35.0,35 w,420.0,1,0,0,0,1,1.15,149.5,1.15 g/l,130.0,5.0,0.6847,5 vol%,25.0,,10092 μmol g⁻¹ h⁻¹,10092.0,10.1016/j.renene.2020.04.020,https://doi.org/10.1016/j.renene.2020.04.020,solar photocatalytic hydrogen production from glycerol reforming using ternary cu/ths/graphene,conference of the south african advanced materials initiative (proceedings),2020.0,seadira et al.,needs_review,"catalyst loading calc: 1.15 g/l × 130.0 ml = 149.50 mg; glycerol std: (5.0/100×1261)/92.09 = 0.6847 m; warning: conference proceedings, not journal article. cannot cite with doi.; wavelength_cutoff_nm=420nm inferred (xe lamp, visible cutoff); doi resolved via crossref api",high,medium,high,high,medium,low,low,0.5,d5374b9b5705288e,3.2,4.21,86.0,1.0,3.89,4.26,-4.3,144.0,1.93,4.0,9.219597393238859
42,tio2,g-c3n4,,50.0,,ag,3.0,nanocomposite,anatase,,3wt%ag/tio2/g-c3n4,hydrothermal,,0.0,sol-gel,400.0,3.0,visible,xe lamp,35.0,35 w,420.0,1,0,0,0,1,0.77,100.1,0.77 g/l,130.0,5.0,0.6847,5 vol%,25.0,,8670.7 μmol g⁻¹ h⁻¹,8670.7,10.1016/j.renene.2020.04.020,https://doi.org/10.1016/j.renene.2020.04.020,solar photocatalytic hydrogen production from glycerol reforming using ternary cu/ths/graphene,conference of the south african advanced materials initiative (proceedings),2020.0,seadira et al.,needs_review,"catalyst loading calc: 0.77 g/l × 130.0 ml = 100.10 mg; glycerol std: (5.0/100×1261)/92.09 = 0.6847 m; warning: conference proceedings, not journal article. cannot cite with doi.; wavelength_cutoff_nm=420nm inferred (xe lamp, visible cutoff); doi resolved via crossref api",high,medium,high,high,medium,low,low,0.5,1c136ae904e144ba,3.2,4.21,86.0,1.0,3.89,4.26,-4.3,144.0,1.93,4.0,9.067820128985097
41,tio2,g-c3n4,,50.0,,ag,3.0,nanocomposite,anatase,,3wt%ag/tio2/g-c3n4,hydrothermal,,0.0,sol-gel,400.0,3.0,visible,xe lamp,35.0,35 w,420.0,1,0,0,0,1,0.38,49.4,0.38 g/l,130.0,5.0,0.6847,5 vol%,25.0,,7760.5 μmol g⁻¹ h⁻¹,7760.5,10.1016/j.renene.2020.04.020,https://doi.org/10.1016/j.renene.2020.04.020,solar photocatalytic hydrogen production from glycerol reforming using ternary cu/ths/graphene,conference of the south african advanced materials initiative (proceedings),2020.0,seadira et al.,needs_review,"catalyst loading calc: 0.38 g/l × 130.0 ml = 49.40 mg; glycerol std: (5.0/100×1261)/92.09 = 0.6847 m; warning: conference proceedings, not journal article. cannot cite with doi.; wavelength_cutoff_nm=420nm inferred (xe lamp, visible cutoff); doi resolved via crossref api",high,medium,high,high,medium,low,low,0.5,49d8cee542678a38,3.2,4.21,86.0,1.0,3.89,4.26,-4.3,144.0,1.93,4.0,8.956930893466499
39,tio2,,,100.0,,ag,10.0,nanotube,anatase-rutile,2.08,10wt%ag/tio2,,,0.0,impregnation,450.0,5.0,visible,,300.0,300 w,,0,0,0,0,1,0.1,5.0,0.1 g/l,50.0,5.0,0.6847,5 vol%,25.0,,1710.9 μmol g⁻¹ h⁻¹,1710.9,10.1002/cphc.201301140,https://doi.org/10.1002/cphc.201301140,production of hydrogen by glycerol photoreforming using binary nitrogen–metal-promoted n-m-tio2 photocatalysts,chemphyschem,2014.0,taylor and m. mehta and a. samokhvalov,needs_review,light source='artificial' too vague; set to null; catalyst loading calc: 0.1 g/l × 50.0 ml = 5.00 mg; glycerol std: (5.0/100×1261)/92.09 = 0.6847 m; doi resolved via crossref api,high,medium,high,low,low,low,high,0.5,6ff4cd9713488dd3,3.2,4.21,86.0,1.0,3.89,4.26,-4.3,144.0,1.93,4.0,7.445359143780733
821,g-c3n4,cus,,90.0,,,,nanocomposite,,1.72,g-c3n4/cus,grinding,520.0,2.0,sol-gel,,0.0,visible,xe lamp,500.0,500 w,420.0,1,0,0,0,1,2.5,500.0,2.5 g/l,200.0,10.0,1.3693,10 vol%,25.0,,2619.8 μmol g⁻¹ h⁻¹,2619.8,10.1016/j.ceramint.2020.06.271,https://doi.org/10.1016/j.ceramint.2020.06.271,bi2o3/g-c3n4 nanocomposites as proficient photocatalysts for hydrogen generation from aqueous glycerol solutions beneath visible light,ceramics international,2020.0,alhaddad et al.,needs_review,catalyst loading calc: 2.5 g/l × 200.0 ml = 500.00 mg; glycerol std: (10.0/100×1261)/92.09 = 1.3693 m; co_catalyst set to 'none': bare semiconductor; doi resolved via crossref api,high,medium,high,high,medium,low,high,0.5,08fd11e34f9e00d1,2.7,4.3,3.0,6.0,1.6,0.0,0.0,0.0,0.0,0.0,7.87123489365875
820,g-c3n4,cus,,90.0,,,,nanocomposite,,1.72,g-c3n4/cus,grinding,520.0,2.0,sol-gel,,0.0,visible,xe lamp,500.0,500 w,420.0,1,0,0,0,1,2.0,400.0,2 g/l,200.0,10.0,1.3693,10 vol%,25.0,,2018.4 μmol g⁻¹ h⁻¹,2018.4,10.1016/j.ceramint.2020.06.271,https://doi.org/10.1016/j.ceramint.2020.06.271,bi2o3/g-c3n4 nanocomposites as proficient photocatalysts for hydrogen generation from aqueous glycerol solutions beneath visible light,ceramics international,2020.0,alhaddad et al.,needs_review,catalyst loading calc: 2.0 g/l × 200.0 ml = 400.00 mg; glycerol std: (10.0/100×1261)/92.09 = 1.3693 m; co_catalyst set to 'none': bare semiconductor; doi resolved via crossref api,high,medium,high,high,medium,low,high,0.5,748342057e846ea1,2.7,4.3,3.0,6.0,1.6,0.0,0.0,0.0,0.0,0.0,7.610555716570221
819,g-c3n4,cus,,90.0,,,,nanocomposite,,1.72,g-c3n4/cus,grinding,520.0,2.0,sol-gel,,0.0,visible,xe lamp,500.0,500 w,420.0,1,0,0,0,1,1.5,300.0,1.5 g/l,200.0,10.0,1.3693,10 vol%,25.0,,1055.9 μmol g⁻¹ h⁻¹,1055.9,10.1016/j.ceramint.2020.06.271,https://doi.org/10.1016/j.ceramint.2020.06.271,bi2o3/g-c3n4 nanocomposites as proficient photocatalysts for hydrogen generation from aqueous glycerol solutions beneath visible light,ceramics international,2020.0,alhaddad et al.,needs_review,catalyst loading calc: 1.5 g/l × 200.0 ml = 300.00 mg; glycerol std: (10.0/100×1261)/92.09 = 1.3693 m; co_catalyst set to 'none': bare semiconductor; doi resolved via crossref api,high,medium,high,high,medium,low,high,0.5,5f3791bd84eee82b,2.7,4.3,3.0,6.0,1.6,0.0,0.0,0.0,0.0,0.0,6.963095374015301
818,g-c3n4,cus,,90.0,,,,nanocomposite,,1.72,g-c3n4/cus,grinding,520.0,2.0,sol-gel,,0.0,visible,xe lamp,500.0,500 w,420.0,1,0,0,0,1,1.0,200.0,1 g/l,200.0,10.0,1.3693,10 vol%,25.0,,514.57 μmol g⁻¹ h⁻¹,514.57,10.1016/j.ceramint.2020.06.271,https://doi.org/10.1016/j.ceramint.2020.06.271,bi2o3/g-c3n4 nanocomposites as proficient photocatalysts for hydrogen generation from aqueous glycerol solutions beneath visible light,ceramics international,2020.0,alhaddad et al.,needs_review,catalyst loading calc: 1.0 g/l × 200.0 ml = 200.00 mg; glycerol std: (10.0/100×1261)/92.09 = 1.3693 m; co_catalyst set to 'none': bare semiconductor; doi resolved via crossref api,high,medium,high,high,medium,low,high,0.5,7cb9ac3676af7664,2.7,4.3,3.0,6.0,1.6,0.0,0.0,0.0,0.0,0.0,6.245273084732985
817,g-c3n4,cus,,90.0,,,,nanocomposite,,1.72,g-c3n4/cus,grinding,520.0,2.0,sol-gel,,0.0,visible,xe lamp,500.0,500 w,420.0,1,0,0,0,1,0.5,100.0,0.5 g/l,200.0,10.0,1.3693,10 vol%,25.0,,334.16 μmol g⁻¹ h⁻¹,334.16,10.1016/j.ceramint.2020.06.271,https://doi.org/10.1016/j.ceramint.2020.06.271,bi2o3/g-c3n4 nanocomposites as proficient photocatalysts for hydrogen generation from aqueous glycerol solutions beneath visible light,ceramics international,2020.0,alhaddad et al.,needs_review,catalyst loading calc: 0.5 g/l × 200.0 ml = 100.00 mg; glycerol std: (10.0/100×1261)/92.09 = 1.3693 m; co_catalyst set to 'none': bare semiconductor; doi resolved via crossref api,high,medium,high,high,medium,low,high,0.5,e9925b9fc732d7ee,2.7,4.3,3.0,6.0,1.6,0.0,0.0,0.0,0.0,0.0,5.814608029745086
70,tio2,,,100.0,,au,1.0,nanoparticle,anatase-rutile,3.18,1wt%au/tio2,,,0.0,precipitation,500.0,2.0,uv,,200.0,200 w,365.0,0,0,0,1,0,0.3,6.0,0.3 g/l,20.0,10.0,1.3693,10 vol%,25.0,,29800 μmol g⁻¹ h⁻¹,29800.0,10.1016/j.jcat.2015.06.005,https://doi.org/10.1016/j.jcat.2015.06.005,"the roles of metal co-catalysts and reaction media in photocatalytic hydrogen production: performance evaluation of m/tio2 photocatalysts (m = pd, pt, au) in different alcohol–water mixtures",journal of catalysis,2015.0,"al-, a. et al.",needs_review,catalyst loading calc: 0.3 g/l × 20.0 ml = 6.00 mg; glycerol std: (10.0/100×1261)/92.09 = 1.3693 m; doi resolved via crossref api,high,medium,high,low,medium,low,high,0.5,86f2d1410873d9c5,3.2,4.21,86.0,1.0,3.89,5.1,-3.56,144.0,2.54,5.0,10.30229722897745
552,tio2,,,100.0,,pt,0.5,nanoparticle,anatase-brookite,,0.5wt%pt/tio2,,,0.0,photodeposition,,0.0,visible,xe lamp,100.0,100 w,420.0,1,0,0,0,1,0.08,96.0,0.08 g/l,1200.0,4.5,0.6162,4.5 vol%,30.0,,160850 μmol g⁻¹ h⁻¹,160850.0,10.1016/j,https://doi.org/10.1016/j,needs_verification,catalysis today,2024.0,"herrera-beurnio m, c. et al.",ok,"catalyst loading calc: 0.08 g/l × 1200.0 ml = 96.00 mg; glycerol std: (4.5/100×1261)/92.09 = 0.6162 m; wavelength_cutoff_nm=420nm inferred (xe lamp, visible cutoff)",high,medium,high,high,medium,low,low,0.5,32c7c1eb3636732c,3.2,4.21,86.0,1.0,3.89,5.65,-2.25,139.0,2.28,5.0,11.988233749620182
22,tio2,,,100.0,,ag,1.0,nanotube,anatase-rutile,2.28,1wt%ag/tio2,,,0.0,impregnation,450.0,5.0,visible,,300.0,300 w,,0,0,0,0,1,0.05,2.5,0.05 g/l,50.0,5.0,0.6847,5 vol%,25.0,,18426 μmol g⁻¹ h⁻¹,18426.0,10.1002/cphc.201301140,https://doi.org/10.1002/cphc.201301140,production of hydrogen by glycerol photoreforming using binary nitrogen–metal-promoted n-m-tio2 photocatalysts,chemphyschem,2014.0,taylor and m. mehta and a. samokhvalov,needs_review,light source='artificial' too vague; set to null; catalyst loading calc: 0.05 g/l × 50.0 ml = 2.50 mg; glycerol std: (5.0/100×1261)/92.09 = 0.6847 m; doi resolved via crossref api,high,medium,high,low,low,low,high,0.5,04eb022d3b86cf8f,3.2,4.21,86.0,1.0,3.89,4.26,-4.3,144.0,1.93,4.0,9.821572259334861
21,tio2,,,100.0,,ag,1.0,nanotube,anatase-rutile,2.28,1wt%ag/tio2,,,0.0,impregnation,450.0,5.0,visible,,300.0,300 w,,0,0,0,0,1,0.2,10.0,0.2 g/l,50.0,5.0,0.6847,5 vol%,25.0,,13614 μmol g⁻¹ h⁻¹,13614.0,10.1002/cphc.201301140,https://doi.org/10.1002/cphc.201301140,production of hydrogen by glycerol photoreforming using binary nitrogen–metal-promoted n-m-tio2 photocatalysts,chemphyschem,2014.0,taylor and m. mehta and a. samokhvalov,needs_review,catalyst loading calc: 0.2 g/l × 50.0 ml = 10.00 mg; glycerol std: (5.0/100×1261)/92.09 = 0.6847 m; doi resolved via crossref api,high,medium,high,low,low,low,high,0.5,0fe2e8ad211dc2a5,3.2,4.21,86.0,1.0,3.89,4.26,-4.3,144.0,1.93,4.0,9.51892740510786
20,tio2,,,100.0,,ag,1.0,nanotube,anatase-rutile,2.28,1wt%ag/tio2,,,0.0,impregnation,450.0,5.0,visible,,300.0,300 w,,0,0,0,0,1,0.15,7.5,0.15 g/l,50.0,5.0,0.6847,5 vol%,25.0,,17756 μmol g⁻¹ h⁻¹,17756.0,10.1002/cphc.201301140,https://doi.org/10.1002/cphc.201301140,production of hydrogen by glycerol photoreforming using binary nitrogen–metal-promoted n-m-tio2 photocatalysts,chemphyschem,2014.0,taylor and m. mehta and a. samokhvalov,needs_review,catalyst loading calc: 0.15 g/l × 50.0 ml = 7.50 mg; glycerol std: (5.0/100×1261)/92.09 = 0.6847 m; doi resolved via crossref api,high,medium,high,low,low,low,high,0.5,b76382a009853ac7,3.2,4.21,86.0,1.0,3.89,4.26,-4.3,144.0,1.93,4.0,9.784535083358834
19,tio2,,,100.0,,ag,1.0,nanotube,anatase-rutile,2.28,1wt%ag/tio2,,,0.0,impregnation,450.0,5.0,visible,,300.0,300 w,,0,0,0,0,1,0.05,2.5,0.05 g/l,50.0,5.0,0.6847,5 vol%,25.0,,19127 μmol g⁻¹ h⁻¹,19127.0,10.1002/cphc.201301140,https://doi.org/10.1002/cphc.201301140,production of hydrogen by glycerol photoreforming using binary nitrogen–metal-promoted n-m-tio2 photocatalysts,chemphyschem,2014.0,taylor and m. mehta and a. samokhvalov,needs_review,catalyst loading calc: 0.05 g/l × 50.0 ml = 2.50 mg; glycerol std: (5.0/100×1261)/92.09 = 0.6847 m; doi resolved via crossref api,high,medium,high,low,low,low,high,0.5,5369f4b9ebb864b7,3.2,4.21,86.0,1.0,3.89,4.26,-4.3,144.0,1.93,4.0,9.85890850913816
18,tio2,,,100.0,,ag,10.0,nanotube,anatase-rutile,2.08,10wt%ag/tio2,,,0.0,impregnation,450.0,5.0,visible,,300.0,300 w,,0,0,0,0,1,0.1,5.0,0.1 g/l,50.0,5.0,0.6847,5 vol%,25.0,,2123.9 μmol g⁻¹ h⁻¹,2123.9,10.1002/cphc.201301140,https://doi.org/10.1002/cphc.201301140,production of hydrogen by glycerol photoreforming using binary nitrogen–metal-promoted n-m-tio2 photocatalysts,chemphyschem,2014.0,taylor and m. mehta and a. samokhvalov,needs_review,catalyst loading calc: 0.1 g/l × 50.0 ml = 5.00 mg; glycerol std: (5.0/100×1261)/92.09 = 0.6847 m; doi resolved via crossref api,high,medium,high,low,low,low,high,0.5,1c768f6dfe406667,3.2,4.21,86.0,1.0,3.89,4.26,-4.3,144.0,1.93,4.0,7.661480021427686
17,tio2,,,100.0,,ag,8.0,nanotube,anatase-rutile,2.11,8wt%ag/tio2,,,0.0,impregnation,450.0,5.0,visible,,300.0,300 w,,0,0,0,0,1,0.1,5.0,0.1 g/l,50.0,5.0,0.6847,5 vol%,25.0,,7610.6 μmol g⁻¹ h⁻¹,7610.6,10.1002/cphc.201301140,https://doi.org/10.1002/cphc.201301140,production of hydrogen by glycerol photoreforming using binary nitrogen–metal-promoted n-m-tio2 photocatalysts,chemphyschem,2014.0,taylor and m. mehta and a. samokhvalov,needs_review,catalyst loading calc: 0.1 g/l × 50.0 ml = 5.00 mg; glycerol std: (5.0/100×1261)/92.09 = 0.6847 m; doi resolved via crossref api,high,medium,high,low,low,low,high,0.5,0cf165c323de7395,3.2,4.21,86.0,1.0,3.89,4.26,-4.3,144.0,1.93,4.0,8.937428678427851
16,tio2,,,100.0,,ag,6.0,nanotube,anatase-rutile,2.14,6wt%ag/tio2,,,0.0,impregnation,450.0,5.0,visible,,300.0,300 w,,0,0,0,0,1,0.1,5.0,0.1 g/l,50.0,5.0,0.6847,5 vol%,25.0,,10442 μmol g⁻¹ h⁻¹,10442.0,10.1002/cphc.201301140,https://doi.org/10.1002/cphc.201301140,production of hydrogen by glycerol photoreforming using binary nitrogen–metal-promoted n-m-tio2 photocatalysts,chemphyschem,2014.0,taylor and m. mehta and a. samokhvalov,needs_review,catalyst loading calc: 0.1 g/l × 50.0 ml = 5.00 mg; glycerol std: (5.0/100×1261)/92.09 = 0.6847 m; doi resolved via crossref api,high,medium,high,low,low,low,high,0.5,a46cbe024a1242e9,3.2,4.21,86.0,1.0,3.89,4.26,-4.3,144.0,1.93,4.0,9.253687176479549
15,tio2,,,100.0,,ag,5.0,nanotube,anatase-rutile,2.18,5wt%ag/tio2,,,0.0,impregnation,450.0,5.0,visible,,300.0,300 w,,0,0,0,0,1,0.1,5.0,0.1 g/l,50.0,5.0,0.6847,5 vol%,25.0,,14749 μmol g⁻¹ h⁻¹,14749.0,10.1002/cphc.201301140,https://doi.org/10.1002/cphc.201301140,production of hydrogen by glycerol photoreforming using binary nitrogen–metal-promoted n-m-tio2 photocatalysts,chemphyschem,2014.0,taylor and m. mehta and a. samokhvalov,needs_review,catalyst loading calc: 0.1 g/l × 50.0 ml = 5.00 mg; glycerol std: (5.0/100×1261)/92.09 = 0.6847 m; doi resolved via crossref api,high,medium,high,low,low,low,high,0.5,c904c35eb6a5b364,3.2,4.21,86.0,1.0,3.89,4.26,-4.3,144.0,1.93,4.0,9.598998361767967
14,tio2,,,100.0,,ag,4.0,nanotube,anatase-rutile,2.21,4wt%ag/tio2,,,0.0,impregnation,450.0,5.0,visible,,300.0,300 w,,0,0,0,0,1,0.1,5.0,0.1 g/l,50.0,5.0,0.6847,5 vol%,25.0,,17109 μmol g⁻¹ h⁻¹,17109.0,10.1002/cphc.201301140,https://doi.org/10.1002/cphc.201301140,production of hydrogen by glycerol photoreforming using binary nitrogen–metal-promoted n-m-tio2 photocatalysts,chemphyschem,2014.0,taylor and m. mehta and a. samokhvalov,needs_review,catalyst loading calc: 0.1 g/l × 50.0 ml = 5.00 mg; glycerol std: (5.0/100×1261)/92.09 = 0.6847 m; doi resolved via crossref api,high,medium,high,low,low,low,high,0.5,a28d2c822453fb47,3.2,4.21,86.0,1.0,3.89,4.26,-4.3,144.0,1.93,4.0,9.747418366886238
13,tio2,,,100.0,,ag,3.0,nanotube,anatase-rutile,2.24,3wt%ag/tio2,,,0.0,impregnation,450.0,5.0,visible,,300.0,300 w,,0,0,0,0,1,0.1,5.0,0.1 g/l,50.0,5.0,0.6847,5 vol%,25.0,,19233 μmol g⁻¹ h⁻¹,19233.0,10.1002/cphc.201301140,https://doi.org/10.1002/cphc.201301140,production of hydrogen by glycerol photoreforming using binary nitrogen–metal-promoted n-m-tio2 photocatalysts,chemphyschem,2014.0,taylor and m. mehta and a. samokhvalov,needs_review,catalyst loading calc: 0.1 g/l × 50.0 ml = 5.00 mg; glycerol std: (5.0/100×1261)/92.09 = 0.6847 m; doi resolved via crossref api,high,medium,high,low,low,low,high,0.5,f0bbfbfe95197d05,3.2,4.21,86.0,1.0,3.89,4.26,-4.3,144.0,1.93,4.0,9.864434825272427
12,tio2,,,100.0,,ag,2.0,nanotube,anatase-rutile,2.26,2wt%ag/tio2,,,0.0,impregnation,450.0,5.0,visible,,300.0,300 w,,0,0,0,0,1,0.1,5.0,0.1 g/l,50.0,5.0,0.6847,5 vol%,25.0,,20531 μmol g⁻¹ h⁻¹,20531.0,10.1002/cphc.201301140,https://doi.org/10.1002/cphc.201301140,production of hydrogen by glycerol photoreforming using binary nitrogen–metal-promoted n-m-tio2 photocatalysts,chemphyschem,2014.0,taylor and m. mehta and a. samokhvalov,needs_review,catalyst loading calc: 0.1 g/l × 50.0 ml = 5.00 mg; glycerol std: (5.0/100×1261)/92.09 = 0.6847 m; doi resolved via crossref api,high,medium,high,low,low,low,high,0.5,51d3ea59b1ef637e,3.2,4.21,86.0,1.0,3.89,4.26,-4.3,144.0,1.93,4.0,9.929739923680193
