Repository: RaunakOP-web/Photocatalyst-Trial-

# Glycerol Photocatalyst HER Prediction

## Overview

Machine learning pipeline to **predict and rank photocatalysts** for hydrogen
evolution via glycerol photoreforming. Trains XGBoost and LightGBM regressors on
an 886-row literature-mined dataset, using physically meaningful features to
predict the hydrogen evolution rate (HER, µmol g⁻¹ h⁻¹).

### Step 1: Add your dataset

Drop your master dataset (CSV, JSON, or XLSX) into `data/raw/`.

## Dataset

The master dataset contains **886 entries** of glycerol photoreforming
experiments mined from published literature; **838** remain after
deduplication and quality filtering (`data/processed/df_clean.csv`). Each entry includes catalyst

File: data/processed/df_clean.csv (part 10 of 16)
,host_material,semiconductor_2,semiconductor_3,semiconductor_1_pct,semiconductor_2_pct,co_catalyst,co_catalyst_wt_pct,form,structure,bandgap_eV,full_catalyst,preparation_semiconductor,calcination_temp_semiconductor_C,calcination_time_semiconductor_h,preparation_photocatalyst,calcination_temp_photocatalyst_C,calcination_time_photocatalyst_h,light_type,light_source_type,light_power_W,light_power_reported,wavelength_cutoff_nm,is_xe_lamp,is_hg_lamp,is_led,is_uv,is_visible_light,catalyst_loading_g_L,catalyst_loading_mg,catalyst_loading_reported,reaction_volume_mL,glycerol_concentration_v_pct,glycerol_concentration_std,glycerol_concentration_reported,temperature_C,pH,HER_reported,HER_std_umol_g_h,DOI,source_url,paper_title,journal,year,authors,data_quality_flag,data_quality_note,confidence_HER,confidence_loading,confidence_volume,confidence_light,confidence_wavelength,confidence_pH,confidence_bandgap,metadata_completeness_score,experiment_hash,semi_bandgap_eV,semi_electron_affinity_eV,semi_dielectric,semi_crystal,semi_density,cocat_work_function,cocat_d_band_center,cocat_atomic_radius,cocat_electronegativity,cocat_price,log_HER
11,tio2,,,100.0,,ag,1.0,nanotube,anatase-rutile,2.28,1wt%ag/tio2,,,0.0,impregnation,450.0,5.0,visible,,300.0,300 w,,0,0,0,0,1,0.1,5.0,0.1 g/l,50.0,5.0,0.6847,5 vol%,25.0,,23068 μmol g⁻¹ h⁻¹,23068.0,10.1002/cphc.201301140,https://doi.org/10.1002/cphc.201301140,production of hydrogen by glycerol photoreforming using binary nitrogen–metal-promoted n-m-tio2 photocatalysts,chemphyschem,2014.0,taylor and m. mehta and a. samokhvalov,needs_review,catalyst loading calc: 0.1 g/l × 50.0 ml = 5.00 mg; glycerol std: (5.0/100×1261)/92.09 = 0.6847 m; doi resolved via crossref api,high,medium,high,low,low,low,high,0.5,ca05641009a9382f,3.2,4.21,86.0,1.0,3.89,4.26,-4.3,144.0,1.93,4.0,10.046245003891086
10,tio2,,,100.0,,ag,0.5,nanotube,anatase-rutile,2.31,0.5wt%ag/tio2,,,0.0,impregnation,450.0,5.0,visible,,300.0,300 w,,0,0,0,0,1,0.1,5.0,0.1 g/l,50.0,5.0,0.6847,5 vol%,25.0,,17050 μmol g⁻¹ h⁻¹,17050.0,10.1002/cphc.201301140,https://doi.org/10.1002/cphc.201301140,production of hydrogen by glycerol photoreforming using binary nitrogen–metal-promoted n-m-tio2 photocatalysts,chemphyschem,2014.0,taylor and m. mehta and a. samokhvalov,needs_review,catalyst loading calc: 0.1 g/l × 50.0 ml = 5.00 mg; glycerol std: (5.0/100×1261)/92.09 = 0.6847 m; doi resolved via crossref api,high,medium,high,low,low,low,high,0.5,469ec3db3f32bfed,3.2,4.21,86.0,1.0,3.89,4.26,-4.3,144.0,1.93,4.0,9.743964132018151
33,tio2,,,100.0,,ag,2.0,nanotube,anatase-rutile,2.26,2wt%ag/tio2,,,0.0,impregnation,450.0,5.0,visible,,300.0,300 w,,0,0,0,0,1,0.1,5.0,0.1 g/l,50.0,5.0,0.6847,5 vol%,25.0,,20118 μmol g⁻¹ h⁻¹,20118.0,10.1002/cphc.201301140,https://doi.org/10.1002/cphc.201301140,production of hydrogen by glycerol photoreforming using binary nitrogen–metal-promoted n-m-tio2 photocatalysts,chemphyschem,2014.0,taylor and m. mehta and a. samokhvalov,needs_review,light source='artificial' too vague; set to null; catalyst loading calc: 0.1 g/l × 50.0 ml = 5.00 mg; glycerol std: (5.0/100×1261)/92.09 = 0.6847 m; doi resolved via crossref api,high,medium,high,low,low,low,high,0.5,fdd627184f39f9dc,3.2,4.21,86.0,1.0,3.89,4.26,-4.3,144.0,1.93,4.0,9.909419921189237
32,tio2,,,100.0,,ag,1.0,nanotube,anatase-rutile,2.28,1wt%ag/tio2,,,0.0,impregnation,450.0,5.0,visible,,300.0,300 w,,0,0,0,0,1,0.1,5.0,0.1 g/l,50.0,5.0,0.6847,5 vol%,25.0,,22537 μmol g⁻¹ h⁻¹,22537.0,10.1002/cphc.201301140,https://doi.org/10.1002/cphc.201301140,production of hydrogen by glycerol photoreforming using binary nitrogen–metal-promoted n-m-tio2 photocatalysts,chemphyschem,2014.0,taylor and m. mehta and a. samokhvalov,needs_review,light source='artificial' too vague; set to null; catalyst loading calc: 0.1 g/l × 50.0 ml = 5.00 mg; glycerol std: (5.0/100×1261)/92.09 = 0.6847 m; doi resolved via crossref api,high,medium,high,low,low,low,high,0.5,894a94d23a1a0327,3.2,4.21,86.0,1.0,3.89,4.26,-4.3,144.0,1.93,4.0,10.022958052512294
724,tio2,ag2o,,98.0,,,,nanocomposite,anatase-rutile,3.02,tio2/ag2o,hydrothermal,,0.0,impregnation,400.0,4.0,uv,hg lamp,400.0,400 w,,0,1,0,1,0,0.1,5.0,0.1 g/l,50.0,5.0,0.6847,5 vol%,25.0,,4801 μmol g⁻¹ h⁻¹,4801.0,10.1016/j.ijhydene.2014.07.073,https://doi.org/10.1016/j.ijhydene.2014.07.073,experimental design as a tool to study the reaction parameters in hydrogen production from photoinduced reforming of glycerol over cds photocatalyst,international journal of hydrogen energy,2014.0,bastos et al.,needs_review,catalyst loading calc: 0.1 g/l × 50.0 ml = 5.00 mg; glycerol std: (5.0/100×1261)/92.09 = 0.6847 m; co_catalyst set to 'none': bare semiconductor; doi resolved via crossref api,high,medium,high,high,low,low,high,0.5,791572b4c84e7ce7,3.2,4.21,86.0,1.0,3.89,0.0,0.0,0.0,0.0,0.0,8.4767877767812
723,tio2,ag2o,,99.0,,,,nanocomposite,anatase-rutile,3.06,tio2/ag2o,hydrothermal,,0.0,impregnation,400.0,4.0,uv,hg lamp,400.0,400 w,,0,1,0,1,0,0.1,5.0,0.1 g/l,50.0,5.0,0.6847,5 vol%,25.0,,2700 μmol g⁻¹ h⁻¹,2700.0,10.1016/j.ijhydene.2014.07.073,https://doi.org/10.1016/j.ijhydene.2014.07.073,experimental design as a tool to study the reaction parameters in hydrogen production from photoinduced reforming of glycerol over cds photocatalyst,international journal of hydrogen energy,2014.0,bastos et al.,needs_review,catalyst loading calc: 0.1 g/l × 50.0 ml = 5.00 mg; glycerol std: (5.0/100×1261)/92.09 = 0.6847 m; co_catalyst set to 'none': bare semiconductor; doi resolved via crossref api,high,medium,high,high,low,low,high,0.5,a87ee8d0fd3fe904,3.2,4.21,86.0,1.0,3.89,0.0,0.0,0.0,0.0,0.0,7.901377353792616
722,tio2,ag2o,,99.5,,,,nanocomposite,anatase-rutile,3.1,tio2/ag2o,hydrothermal,,0.0,impregnation,400.0,4.0,uv,hg lamp,400.0,400 w,,0,1,0,1,0,0.1,5.0,0.1 g/l,50.0,5.0,0.6847,5 vol%,25.0,,1500 μmol g⁻¹ h⁻¹,1500.0,10.1016/j.ijhydene.2014.07.073,https://doi.org/10.1016/j.ijhydene.2014.07.073,experimental design as a tool to study the reaction parameters in hydrogen production from photoinduced reforming of glycerol over cds photocatalyst,international journal of hydrogen energy,2014.0,bastos et al.,needs_review,catalyst loading calc: 0.1 g/l × 50.0 ml = 5.00 mg; glycerol std: (5.0/100×1261)/92.09 = 0.6847 m; co_catalyst set to 'none': bare semiconductor; doi resolved via crossref api,high,medium,high,high,low,low,high,0.5,46bb5e6c85b12400,3.2,4.21,86.0,1.0,3.89,0.0,0.0,0.0,0.0,0.0,7.313886831633462
721,tio2,,,100.0,,,,nanocomposite,anatase-rutile,3.04,tio2,,,0.0,hydrothermal,500.0,1.0,uv,hg lamp,400.0,400 w,,0,1,0,1,0,0.1,5.0,0.1 g/l,50.0,5.0,0.6847,5 vol%,25.0,,500 μmol g⁻¹ h⁻¹,500.0,10.1016/j.ijhydene.2014.07.073,https://doi.org/10.1016/j.ijhydene.2014.07.073,experimental design as a tool to study the reaction parameters in hydrogen production from photoinduced reforming of glycerol over cds photocatalyst,international journal of hydrogen energy,2014.0,bastos et al.,needs_review,catalyst loading calc: 0.1 g/l × 50.0 ml = 5.00 mg; glycerol std: (5.0/100×1261)/92.09 = 0.6847 m; co_catalyst set to 'none': bare semiconductor; doi resolved via crossref api,high,medium,high,high,low,low,high,0.5,a368c06871ee8047,3.2,4.21,86.0,1.0,3.89,0.0,0.0,0.0,0.0,0.0,6.2166061010848646
720,tio2,,,100.0,,,,nanocomposite,anatase-rutile,3.18,tio2,,,0.0,hydrothermal,400.0,1.0,uv,hg lamp,400.0,400 w,,0,1,0,1,0,0.1,5.0,0.1 g/l,50.0,5.0,0.6847,5 vol%,25.0,,700 μmol g⁻¹ h⁻¹,700.0,10.1016/j.ijhydene.2014.07.073,https://doi.org/10.1016/j.ijhydene.2014.07.073,experimental design as a tool to study the reaction parameters in hydrogen production from photoinduced reforming of glycerol over cds photocatalyst,international journal of hydrogen energy,2014.0,bastos et al.,needs_review,catalyst loading calc: 0.1 g/l × 50.0 ml = 5.00 mg; glycerol std: (5.0/100×1261)/92.09 = 0.6847 m; co_catalyst set to 'none': bare semiconductor; doi resolved via crossref api,high,medium,high,high,low,low,high,0.5,f884c4fb63040ad3,3.2,4.21,86.0,1.0,3.89,0.0,0.0,0.0,0.0,0.0,6.55250788703459
884,zno,cuo,,,,,,nanocomposite,,3.11,zno/cuo,,,0.0,,,0.0,visible,xe lamp,300.0,300 w,420.0,1,0,0,0,1,0.67,50.25,0.67 g/l,75.0,10.0,1.3693,10 vol%,25.0,,930 μmol g⁻¹ h⁻¹,930.0,10.1016/j,https://doi.org/10.1016/j,needs_verification,international journal of hydrogen energy,2023.0,"ahmad, i. et al.",needs_review,"catalyst loading calc: 0.67 g/l × 75.0 ml = 50.25 mg; glycerol std: (10.0/100×1261)/92.09 = 1.3693 m; co_catalyst set to 'none': bare semiconductor; wavelength_cutoff_nm=420nm inferred (xe lamp, visible cutoff)",high,medium,high,high,medium,low,high,0.5,45127bf43d741a2f,3.37,4.35,8.5,3.0,5.61,0.0,0.0,0.0,0.0,0.0,6.836259277277067
0,tio2,g-c3n4,,50.0,10.0,ag,3.0,nanocomposite,anatase,,3wt%ag/tio2/g-c3n4,hydrothermal,,0.0,sol-gel,400.0,3.0,visible,xe lamp,35.0,35 w,420.0,1,0,0,0,1,0.38,49.4,0.38 g/l,130.0,5.0,0.6847,5 vol%,25.0,,8598.8 μmol g⁻¹ h⁻¹,8598.8,10.1016/j.renene.2020.04.020,https://doi.org/10.1016/j.renene.2020.04.020,solar photocatalytic hydrogen production from glycerol reforming using ternary cu/ths/graphene,conference of the south african advanced materials initiative (proceedings),2020.0,seadira et al.,needs_review,"catalyst loading calc: 0.38 g/l × 130.0 ml = 49.40 mg; glycerol std: (5.0/100×1261)/92.09 = 0.6847 m; warning: conference proceedings, not journal article. cannot cite with doi.; wavelength_cutoff_nm=420nm inferred (xe lamp, visible cutoff); doi resolved via crossref api",high,medium,high,high,medium,low,low,0.5,e38685b6e7c83d79,3.2,4.21,86.0,1.0,3.89,4.26,-4.3,144.0,1.93,4.0,9.059494226157225
1,tio2,g-c3n4,,50.0,10.0,ag,3.0,nanocomposite,anatase,,3wt%ag/tio2/g-c3n4,hydrothermal,,0.0,sol-gel,400.0,3.0,visible,xe lamp,35.0,35 w,420.0,1,0,0,0,1,0.77,100.1,0.77 g/l,130.0,5.0,0.6847,5 vol%,25.0,,8886.2 μmol g⁻¹ h⁻¹,8886.2,10.1016/j.renene.2020.04.020,https://doi.org/10.1016/j.renene.2020.04.020,solar photocatalytic hydrogen production from glycerol reforming using ternary cu/ths/graphene,conference of the south african advanced materials initiative (proceedings),2020.0,seadira et al.,needs_review,"catalyst loading calc: 0.77 g/l × 130.0 ml = 100.10 mg; glycerol std: (5.0/100×1261)/92.09 = 0.6847 m; warning: conference proceedings, not journal article. cannot cite with doi.; wavelength_cutoff_nm=420nm inferred (xe lamp, visible cutoff); doi resolved via crossref api",high,medium,high,high,medium,low,low,0.5,eae0f301bb7395a9,3.2,4.21,86.0,1.0,3.89,4.26,-4.3,144.0,1.93,4.0,9.092367318267513
3,tio2,g-c3n4,,50.0,10.0,ag,3.0,nanocomposite,anatase,,3wt%ag/tio2/g-c3n4,hydrothermal,,0.0,sol-gel,400.0,3.0,visible,xe lamp,35.0,35 w,420.0,1,0,0,0,1,1.54,200.2,1.54 g/l,130.0,5.0,0.6847,5 vol%,25.0,,7856.3 μmol g⁻¹ h⁻¹,7856.3,10.1016/j.renene.2020.04.020,https://doi.org/10.1016/j.renene.2020.04.020,solar photocatalytic hydrogen production from glycerol reforming using ternary cu/ths/graphene,conference of the south african advanced materials initiative (proceedings),2020.0,seadira et al.,needs_review,"catalyst loading calc: 1.54 g/l × 130.0 ml = 200.20 mg; glycerol std: (5.0/100×1261)/92.09 = 0.6847 m; warning: conference proceedings, not journal article. cannot cite with doi.; wavelength_cutoff_nm=420nm inferred (xe lamp, visible cutoff); doi resolved via crossref api",high,medium,high,high,medium,low,low,0.5,016ecdc675f365d9,3.2,4.21,86.0,1.0,3.89,4.26,-4.3,144.0,1.93,4.0,8.969198314959298
38,tio2,,,100.0,,ag,8.0,nanotube,anatase-rutile,2.11,8wt%ag/tio2,,,0.0,impregnation,450.0,5.0,visible,,300.0,300 w,,0,0,0,0,1,0.1,5.0,0.1 g/l,50.0,5.0,0.6847,5 vol%,25.0,,7020.6 μmol g⁻¹ h⁻¹,7020.6,10.1002/cphc.201301140,https://doi.org/10.1002/cphc.201301140,production of hydrogen by glycerol photoreforming using binary nitrogen–metal-promoted n-m-tio2 photocatalysts,chemphyschem,2014.0,taylor and m. mehta and a. samokhvalov,needs_review,light source='artificial' too vague; set to null; catalyst loading calc: 0.1 g/l × 50.0 ml = 5.00 mg; glycerol std: (5.0/100×1261)/92.09 = 0.6847 m; doi resolved via crossref api,high,medium,high,low,low,low,high,0.5,f83eee81c37693d7,3.2,4.21,86.0,1.0,3.89,4.26,-4.3,144.0,1.93,4.0,8.856746391277907
37,tio2,,,100.0,,ag,6.0,nanotube,anatase-rutile,2.14,6wt%ag/tio2,,,0.0,impregnation,450.0,5.0,visible,,300.0,300 w,,0,0,0,0,1,0.1,5.0,0.1 g/l,50.0,5.0,0.6847,5 vol%,25.0,,9793.5 μmol g⁻¹ h⁻¹,9793.5,10.1002/cphc.201301140,https://doi.org/10.1002/cphc.201301140,production of hydrogen by glycerol photoreforming using binary nitrogen–metal-promoted n-m-tio2 photocatalysts,chemphyschem,2014.0,taylor and m. mehta and a. samokhvalov,needs_review,light source='artificial' too vague; set to null; catalyst loading calc: 0.1 g/l × 50.0 ml = 5.00 mg; glycerol std: (5.0/100×1261)/92.09 = 0.6847 m; doi resolved via crossref api,high,medium,high,low,low,low,high,0.5,ce16545f4f2f5997,3.2,4.21,86.0,1.0,3.89,4.26,-4.3,144.0,1.93,4.0,9.189576282623456
36,tio2,,,100.0,,ag,5.0,nanotube,anatase-rutile,2.18,5wt%ag/tio2,,,0.0,impregnation,450.0,5.0,visible,,300.0,300 w,,0,0,0,0,1,0.1,5.0,0.1 g/l,50.0,5.0,0.6847,5 vol%,25.0,,14159 μmol g⁻¹ h⁻¹,14159.0,10.1002/cphc.201301140,https://doi.org/10.1002/cphc.201301140,production of hydrogen by glycerol photoreforming using binary nitrogen–metal-promoted n-m-tio2 photocatalysts,chemphyschem,2014.0,taylor and m. mehta and a. samokhvalov,needs_review,light source='artificial' too vague; set to null; catalyst loading calc: 0.1 g/l × 50.0 ml = 5.00 mg; glycerol std: (5.0/100×1261)/92.09 = 0.6847 m; doi resolved via crossref api,high,medium,high,low,low,low,high,0.5,611afa08cd8084c8,3.2,4.21,86.0,1.0,3.89,4.26,-4.3,144.0,1.93,4.0,9.558176367247711
35,tio2,,,100.0,,ag,4.0,nanotube,anatase-rutile,2.21,4wt%ag/tio2,,,0.0,impregnation,450.0,5.0,visible,,300.0,300 w,,0,0,0,0,1,0.1,5.0,0.1 g/l,50.0,5.0,0.6847,5 vol%,25.0,,16460 μmol g⁻¹ h⁻¹,16460.0,10.1002/cphc.201301140,https://doi.org/10.1002/cphc.201301140,production of hydrogen by glycerol photoreforming using binary nitrogen–metal-promoted n-m-tio2 photocatalysts,chemphyschem,2014.0,taylor and m. mehta and a. samokhvalov,needs_review,light source='artificial' too vague; set to null; catalyst loading calc: 0.1 g/l × 50.0 ml = 5.00 mg; glycerol std: (5.0/100×1261)/92.09 = 0.6847 m; doi resolved via crossref api,high,medium,high,low,low,low,high,0.5,8b1cd898c712faa4,3.2,4.21,86.0,1.0,3.89,4.26,-4.3,144.0,1.93,4.0,9.708749225727084
34,tio2,,,100.0,,ag,3.0,nanotube,anatase-rutile,2.24,3wt%ag/tio2,,,0.0,impregnation,450.0,5.0,visible,,300.0,300 w,,0,0,0,0,1,0.1,5.0,0.1 g/l,50.0,5.0,0.6847,5 vol%,25.0,,18761 μmol g⁻¹ h⁻¹,18761.0,10.1002/cphc.201301140,https://doi.org/10.1002/cphc.201301140,production of hydrogen by glycerol photoreforming using binary nitrogen–metal-promoted n-m-tio2 photocatalysts,chemphyschem,2014.0,taylor and m. mehta and a. samokhvalov,needs_review,light source='artificial' too vague; set to null; catalyst loading calc: 0.1 g/l × 50.0 ml = 5.00 mg; glycerol std: (5.0/100×1261)/92.09 = 0.6847 m; doi resolved via crossref api,high,medium,high,low,low,low,high,0.5,8664c31517b5602a,3.2,4.21,86.0,1.0,3.89,4.26,-4.3,144.0,1.93,4.0,9.839588826685896
554,tio2,,,100.0,,pt,0.1,nanoparticle,anatase-brookite,,0.1wt%pt/tio2,,,0.0,sol-gel,400.0,2.0,visible,xe lamp,100.0,100 w,420.0,1,0,0,0,1,0.08,96.0,0.08 g/l,1200.0,4.5,0.6162,4.5 vol%,30.0,,58227 μmol g⁻¹ h⁻¹,58227.0,10.1016/j,https://doi.org/10.1016/j,needs_verification,catalysis today,2024.0,"herrera-beurnio m, c. et al.",ok,"catalyst loading calc: 0.08 g/l × 1200.0 ml = 96.00 mg; glycerol std: (4.5/100×1261)/92.09 = 0.6162 m; wavelength_cutoff_nm=420nm inferred (xe lamp, visible cutoff)",high,medium,high,high,medium,low,low,0.5,e1fb0b26f3434767,3.2,4.21,86.0,1.0,3.89,5.65,-2.25,139.0,2.28,5.0,10.972121617684552
553,tio2,,,100.0,,pt,0.1,nanoparticle,anatase-brookite,,0.1wt%pt/tio2,,,0.0,photodeposition,,0.0,visible,xe lamp,100.0,100 w,420.0,1,0,0,0,1,0.08,96.0,0.08 g/l,1200.0,4.5,0.6162,4.5 vol%,30.0,,149790 μmol g⁻¹ h⁻¹,149790.0,10.1016/j,https://doi.org/10.1016/j,needs_verification,catalysis today,2024.0,"herrera-beurnio m, c. et al.",ok,"catalyst loading calc: 0.08 g/l × 1200.0 ml = 96.00 mg; glycerol std: (4.5/100×1261)/92.09 = 0.6162 m; wavelength_cutoff_nm=420nm inferred (xe lamp, visible cutoff)",high,medium,high,high,medium,low,low,0.5,92c13e2a6ea1e355,3.2,4.21,86.0,1.0,3.89,5.65,-2.25,139.0,2.28,5.0,11.916996268153564
868,tio2,cunb2o6,,,5.0,,,nanocomposite,anatase,,tio2/cunb2o6,,,0.0,impregnation,,0.0,visible,hg-xe lamp,450.0,450 w,420.0,1,1,0,0,1,0.2,10.0,0.2 g/l,50.0,10.0,1.3693,10 vol%,,,10800 μmol g⁻¹ h⁻¹,10800.0,10.1021/acsaem,https://doi.org/10.1021/acsaem,needs_verification,materials,2023.0,"ravi, p. et al.",needs_review,"catalyst loading calc: 0.2 g/l × 50.0 ml = 10.00 mg; glycerol std: (10.0/100×1261)/92.09 = 1.3693 m; co_catalyst set to 'none': bare semiconductor; wavelength_cutoff_nm=420nm inferred (xe lamp, visible cutoff)",high,medium,high,high,medium,low,low,0.375,79109b92444c4fb9,3.2,4.21,86.0,1.0,3.89,0.0,0.0,0.0,0.0,0.0,9.287394001418473
9,tio2,,,100.0,,ag,2.0,hollow sphere,anatase,2.4,2wt%ag/tio2,hydrothermal,,0.0,impregnation,450.0,5.0,visible,,,,,0,0,0,0,1,2.0,100.0,2 g/l,50.0,5.0,0.6847,5 vol%,25.0,,6370 μmol g⁻¹ h⁻¹,6370.0,10.1016/j.apcatb.2017.09.072,https://doi.org/10.1016/j.apcatb.2017.09.072,preparation and characterization of metals supported on nanostructured tio2 hollow spheres for production of hydrogen via photocatalytic reforming of glycerol,applied catalysis b: environmental,2018.0,seadira et al.,needs_review,catalyst loading calc: 2.0 g/l × 50.0 ml = 100.00 mg; glycerol std: (5.0/100×1261)/92.09 = 0.6847 m; doi resolved via crossref api,high,medium,high,low,low,low,high,0.375,9c15178717e57936,3.2,4.21,86.0,1.0,3.89,4.26,-4.3,144.0,1.93,4.0,8.759511722116487
869,tio2,cunb2o6,,,7.5,,,nanocomposite,anatase,,tio2/cunb2o6,,,0.0,impregnation,,0.0,visible,hg-xe lamp,450.0,450 w,420.0,1,1,0,0,1,0.2,10.0,0.2 g/l,50.0,10.0,1.3693,10 vol%,,,14600 μmol g⁻¹ h⁻¹,14600.0,10.1021/acsaem,https://doi.org/10.1021/acsaem,needs_verification,materials,2023.0,"ravi, p. et al.",needs_review,"catalyst loading calc: 0.2 g/l × 50.0 ml = 10.00 mg; glycerol std: (10.0/100×1261)/92.09 = 1.3693 m; co_catalyst set to 'none': bare semiconductor; wavelength_cutoff_nm=420nm inferred (xe lamp, visible cutoff)",high,medium,high,high,medium,low,low,0.375,4414aa3b39b0fc35,3.2,4.21,86.0,1.0,3.89,0.0,0.0,0.0,0.0,0.0,9.588845298501564
870,tio3,cunb2o6,,,10.0,,,nanocomposite,anatase,,tio3/cunb2o6,,,0.0,impregnation,,0.0,visible,hg-xe lamp,450.0,450 w,420.0,1,1,0,0,1,0.2,10.0,0.2 g/l,50.0,10.0,1.3693,10 vol%,,,11800 μmol g⁻¹ h⁻¹,11800.0,10.1021/acsaem,https://doi.org/10.1021/acsaem,needs_verification,materials,2023.0,"ravi, p. et al.",needs_review,"catalyst loading calc: 0.2 g/l × 50.0 ml = 10.00 mg; glycerol std: (10.0/100×1261)/92.09 = 1.3693 m; co_catalyst unknown - original data did not specify; wavelength_cutoff_nm=420nm inferred (xe lamp, visible cutoff)",high,medium,high,high,medium,low,low,0.375,47bdea63f2a2cf0c,3.0,4.2,20.0,1.0,5.0,0.0,0.0,0.0,0.0,0.0,9.375939552625749
871,ceo2,rgo,,,1.0,,,nanocomposite,,,ceo2/rgo,,,0.0,photodeposition,,0.0,visible,xe lamp,150.0,150 w,420.0,1,0,0,0,1,1.0,5.0,1 g/l,5.0,10.0,1.3693,10 vol%,,,20 μmol g⁻¹ h⁻¹,20.0,10.3390/ma16020747,https://doi.org/10.3390/ma16020747,needs_verification,materials,2023.0,"balsamo s, a. et al.",needs_review,"catalyst loading calc: 1.0 g/l × 5.0 ml = 5.00 mg; glycerol std: (10.0/100×1261)/92.09 = 1.3693 m; co_catalyst set to 'none': bare semiconductor; wavelength_cutoff_nm=420nm inferred (xe lamp, visible cutoff)",high,medium,high,high,medium,low,low,0.375,31dc2679c9efd599,3.1,4.4,26.0,4.0,7.22,0.0,0.0,0.0,0.0,0.0,3.044522437723423
852,sral2o4,ag2o,,97.0,,,,nanocomposite,,2.71,sral2o4/ag2o,sol-gel,,0.0,impregnation,,0.0,visible,xe lamp,,,420.0,1,0,0,0,1,1.2,120.0,1.2 g/l,100.0,10.0,1.3693,10 vol%,25.0,,144.55 μmol g⁻¹ h⁻¹,144.55,10.1016/j.renene.2020.05.168,https://doi.org/10.1016/j.renene.2020.05.168,rational design of ru(ii)-phenanthroline complex embedded porous tio2 photocatalyst for efficient hydrogen production,international journal of hydrogen energy,2020.0,gonuguntla et al.,needs_review,catalyst loading calc: 1.2 g/l × 100.0 ml = 120.00 mg; glycerol std: (10.0/100×1261)/92.09 = 1.3693 m; co_catalyst set to 'none': bare semiconductor; doi resolved via crossref api,high,medium,high,high,medium,low,high,0.375,8c2c5dedf8ce6104,5.8,1.5,9.8,5.0,3.5,0.0,0.0,0.0,0.0,0.0,4.980519670191632
851,sral2o4,ag2o,,98.0,,,,nanocomposite,,2.77,sral2o4/ag2o,sol-gel,,0.0,impregnation,,0.0,visible,xe lamp,,,420.0,1,0,0,0,1,1.2,120.0,1.2 g/l,100.0,10.0,1.3693,10 vol%,25.0,,86.66 μmol g⁻¹ h⁻¹,86.66,10.1016/j.renene.2020.05.168,https://doi.org/10.1016/j.renene.2020.05.168,rational design of ru(ii)-phenanthroline complex embedded porous tio2 photocatalyst for efficient hydrogen production,international journal of hydrogen energy,2020.0,gonuguntla et al.,needs_review,catalyst loading calc: 1.2 g/l × 100.0 ml = 120.00 mg; glycerol std: (10.0/100×1261)/92.09 = 1.3693 m; co_catalyst set to 'none': bare semiconductor; doi resolved via crossref api,high,medium,high,high,medium,low,high,0.375,9854020bebe64b69,5.8,1.5,9.8,5.0,3.5,0.0,0.0,0.0,0.0,0.0,4.473465694990663
850,sral2o4,ag2o,,99.0,,,,nanocomposite,,3.59,sral2o4/ag2o,sol-gel,,0.0,impregnation,,0.0,visible,xe lamp,,,420.0,1,0,0,0,1,1.2,120.0,1.2 g/l,100.0,10.0,1.3693,10 vol%,25.0,,4.97 μmol g⁻¹ h⁻¹,4.97,10.1016/j.renene.2020.05.168,https://doi.org/10.1016/j.renene.2020.05.168,rational design of ru(ii)-phenanthroline complex embedded porous tio2 photocatalyst for efficient hydrogen production,international journal of hydrogen energy,2020.0,gonuguntla et al.,needs_review,catalyst loading calc: 1.2 g/l × 100.0 ml = 120.00 mg; glycerol std: (10.0/100×1261)/92.09 = 1.3693 m; co_catalyst set to 'none': bare semiconductor; doi resolved via crossref api,high,medium,high,high,medium,low,high,0.375,4414e47604ae29b3,5.8,1.5,9.8,5.0,3.5,0.0,0.0,0.0,0.0,0.0,1.7867469274045107
849,sral2o4,ag2o,,99.5,,,,nanocomposite,,4.41,sral2o4/ag2o,sol-gel,,0.0,impregnation,,0.0,visible,xe lamp,,,420.0,1,0,0,0,1,1.2,120.0,1.2 g/l,100.0,10.0,1.3693,10 vol%,25.0,,4.35 μmol g⁻¹ h⁻¹,4.35,10.1016/j.renene.2020.05.168,https://doi.org/10.1016/j.renene.2020.05.168,rational design of ru(ii)-phenanthroline complex embedded porous tio2 photocatalyst for efficient hydrogen production,international journal of hydrogen energy,2020.0,gonuguntla et al.,needs_review,catalyst loading calc: 1.2 g/l × 100.0 ml = 120.00 mg; glycerol std: (10.0/100×1261)/92.09 = 1.3693 m; co_catalyst set to 'none': bare semiconductor; doi resolved via crossref api,high,medium,high,high,medium,low,high,0.375,6d3de187c8df45be,5.8,1.5,9.8,5.0,3.5,0.0,0.0,0.0,0.0,0.0,1.6770965609079151
848,sral2o4,cnt,,96.0,,,,nanocomposite,,4.64,sral2o4/cnt,sol-gel,,0.0,,,0.0,visible,xe lamp,,,420.0,1,0,0,0,1,1.2,120.0,1.2 g/l,100.0,10.0,1.3693,10 vol%,25.0,,3.7 μmol g⁻¹ h⁻¹,3.7,10.1016/j.ijhydene.2018.12.095,https://doi.org/10.1016/j.ijhydene.2018.12.095,la-modified tio2/carbon nanotubes assembly nanocomposite for efficient photocatalytic hydrogen evolution from glycerol-water mixture,international journal of hydrogen energy,2019.0,tahir,needs_review,catalyst loading calc: 1.2 g/l × 100.0 ml = 120.00 mg; glycerol std: (10.0/100×1261)/92.09 = 1.3693 m; co_catalyst set to 'none': bare semiconductor; doi resolved via crossref api,high,medium,high,high,medium,low,high,0.375,6933c35f08d15f5d,5.8,1.5,9.8,5.0,3.5,0.0,0.0,0.0,0.0,0.0,1.547562508716013
847,sral2o4,,,100.0,,,,nanocomposite,,4.69,sral2o4,sol-gel,,0.0,sol-gel,,0.0,visible,xe lamp,,,420.0,1,0,0,0,1,1.2,120.0,1.2 g/l,100.0,10.0,1.3693,10 vol%,25.0,,3.11 μmol g⁻¹ h⁻¹,3.11,10.1016/j.renene.2020.05.168,https://doi.org/10.1016/j.renene.2020.05.168,rational design of ru(ii)-phenanthroline complex embedded porous tio2 photocatalyst for efficient hydrogen production,international journal of hydrogen energy,2020.0,gonuguntla et al.,needs_review,catalyst loading calc: 1.2 g/l × 100.0 ml = 120.00 mg; glycerol std: (10.0/100×1261)/92.09 = 1.3693 m; co_catalyst set to 'none': bare semiconductor; doi resolved via crossref api,high,medium,high,high,medium,low,high,0.375,bad8f22ae389360d,5.8,1.5,9.8,5.0,3.5,0.0,0.0,0.0,0.0,0.0,1.413423028508143
839,tio2,cuo,,98.5,,,,nanocomposite,anatase-rutile,3.03,tio2/cuo,,,0.0,molten salt,500.0,4.0,uv,led,20.0,20 w,365.0,0,0,1,1,0,0.1,5.0,0.1 g/l,50.0,5.0,0.6847,5 vol%,,,20360 μmol g⁻¹ h⁻¹,20360.0,10.1016/j.solener.2020.11.030,https://doi.org/10.1016/j.solener.2020.11.030,reduced graphene oxide as a solid-state mediator in tio2/in0.5wo3 s-scheme photocatalyst for hydrogen production,solar energy,2021.0,shaheer et al.,needs_review,catalyst loading calc: 0.1 g/l × 50.0 ml = 5.00 mg; glycerol std: (5.0/100×1261)/92.09 = 0.6847 m; co_catalyst set to 'none': bare semiconductor; doi resolved via crossref api,high,medium,high,high,medium,low,high,0.375,f1fb85a4a3bf5721,3.2,4.21,86.0,1.0,3.89,0.0,0.0,0.0,0.0,0.0,9.921376585371869
835,zns,nio,,,,,,nanocomposite,,,zns/nio,co-precipitation,,0.0,wet-chemical,,0.0,visible,,,,,0,0,0,0,1,0.06,10.8,0.06 g/l,180.0,10.0,1.3693,10 vol%,25.0,,9300 μmol g⁻¹ h⁻¹,9300.0,10.1021/jp107405u,https://doi.org/10.1021/jp107405u,highly stabilized and finely dispersed cu2o/tio2: a promising visible sensitive photocatalyst for continuous production of hydrogen from glycerol: water mixtures,the journal of physical chemistry c,2010.0,lalitha et al.,needs_review,catalyst loading calc: 0.06 g/l × 180.0 ml = 10.80 mg; glycerol std: (10.0/100×1261)/92.09 = 1.3693 m; co_catalyst unknown - original data did not specify; doi resolved via crossref api,high,medium,high,low,low,low,low,0.375,d167ef4661f3a00c,3.54,3.9,8.3,3.0,4.09,0.0,0.0,0.0,0.0,0.0,9.137877200242468
54,la0.2na0.98tao3,,,100.0,,ag,2.0,nanoparticle,,3.54,2wt%ag/la0.2na0.98tao3,sol-gel,450.0,4.0,photodeposition,,0.0,uv,xe lamp,500.0,500 w,320.0,1,0,0,1,0,0.25,50.0,0.25 g/l,200.0,10.0,1.3693,10 vol%,,,332.43 μmol g⁻¹ h⁻¹,332.43,10.1016/j.ijhydene.2017.04.239,https://doi.org/10.1016/j.ijhydene.2017.04.239,photocatalytic h2 production from glycerol–water mixtures over ni/γ-al2o3 and tio2 composite systems,international journal of hydrogen energy,2017.0,gullapelli and s. m. s. scurrell and d. k. valluri,needs_review,catalyst loading calc: 0.25 g/l × 200.0 ml = 50.00 mg; glycerol std: (10.0/100×1261)/92.09 = 1.3693 m; doi resolved via crossref api,high,medium,high,high,medium,low,high,0.375,d6ae8a8839e91453,4.0,3.5,45.0,7.0,7.8,4.26,-4.3,144.0,1.93,4.0,5.809432948272155
53,la0.2na0.98tao3,,,100.0,,ag,1.5,nanoparticle,,3.54,1.5wt%ag/la0.2na0.98tao3,sol-gel,450.0,4.0,photodeposition,,0.0,uv,xe lamp,500.0,500 w,320.0,1,0,0,1,0,0.25,50.0,0.25 g/l,200.0,10.0,1.3693,10 vol%,,,329.53 μmol g⁻¹ h⁻¹,329.53,10.1016/j.ijhydene.2017.04.239,https://doi.org/10.1016/j.ijhydene.2017.04.239,photocatalytic h2 production from glycerol–water mixtures over ni/γ-al2o3 and tio2 composite systems,international journal of hydrogen energy,2017.0,gullapelli and s. m. s. scurrell and d. k. valluri,needs_review,catalyst loading calc: 0.25 g/l × 200.0 ml = 50.00 mg; glycerol std: (10.0/100×1261)/92.09 = 1.3693 m; doi resolved via crossref api,high,medium,high,high,medium,low,high,0.375,c90a8b0e1516f905,4.0,3.5,45.0,7.0,7.8,4.26,-4.3,144.0,1.93,4.0,5.800697426730498
52,la0.2na0.98tao3,,,100.0,,ag,1.0,nanoparticle,,3.57,1wt%ag/la0.2na0.98tao3,sol-gel,450.0,4.0,photodeposition,,0.0,uv,xe lamp,500.0,500 w,320.0,1,0,0,1,0,0.25,50.0,0.25 g/l,200.0,10.0,1.3693,10 vol%,,,189.27 μmol g⁻¹ h⁻¹,189.27,10.1016/j.ijhydene.2017.04.239,https://doi.org/10.1016/j.ijhydene.2017.04.239,photocatalytic h2 production from glycerol–water mixtures over ni/γ-al2o3 and tio2 composite systems,international journal of hydrogen energy,2017.0,gullapelli and s. m. s. scurrell and d. k. valluri,needs_review,catalyst loading calc: 0.25 g/l × 200.0 ml = 50.00 mg; glycerol std: (10.0/100×1261)/92.09 = 1.3693 m; doi resolved via crossref api,high,medium,high,high,medium,low,high,0.375,2429ba0dc8d26698,4.0,3.5,45.0,7.0,7.8,4.26,-4.3,144.0,1.93,4.0,5.248444116052309
51,la0.2na0.98tao3,,,100.0,,ag,0.5,nanoparticle,,3.78,0.5wt%ag/la0.2na0.98tao3,sol-gel,450.0,4.0,photodeposition,,0.0,uv,xe lamp,500.0,500 w,320.0,1,0,0,1,0,0.25,50.0,0.25 g/l,200.0,10.0,1.3693,10 vol%,,,38.67 μmol g⁻¹ h⁻¹,38.67,10.1016/j.ijhydene.2017.04.239,https://doi.org/10.1016/j.ijhydene.2017.04.239,photocatalytic h2 production from glycerol–water mixtures over ni/γ-al2o3 and tio2 composite systems,international journal of hydrogen energy,2017.0,gullapelli and s. m. s. scurrell and d. k. valluri,needs_review,catalyst loading calc: 0.25 g/l × 200.0 ml = 50.00 mg; glycerol std: (10.0/100×1261)/92.09 = 1.3693 m; doi resolved via crossref api,high,medium,high,high,medium,low,high,0.375,8859b25e21c32239,4.0,3.5,45.0,7.0,7.8,4.26,-4.3,144.0,1.93,4.0,3.6805952345262387
50,la0.2na0.98tao3,,,100.0,,ag,,nanoparticle,,4.23,xwt%ag/la0.2na0.98tao3,sol-gel,450.0,4.0,photodeposition,,0.0,uv,xe lamp,500.0,500 w,320.0,1,0,0,1,0,0.25,50.0,0.25 g/l,200.0,10.0,1.3693,10 vol%,,,8.53 μmol g⁻¹ h⁻¹,8.53,10.1016/j.ijhydene.2017.04.239,https://doi.org/10.1016/j.ijhydene.2017.04.239,photocatalytic h2 production from glycerol–water mixtures over ni/γ-al2o3 and tio2 composite systems,international journal of hydrogen energy,2017.0,gullapelli and s. m. s. scurrell and d. k. valluri,needs_review,catalyst loading calc: 0.25 g/l × 200.0 ml = 50.00 mg; glycerol std: (10.0/100×1261)/92.09 = 1.3693 m; doi resolved via crossref api,high,medium,high,high,medium,low,high,0.375,57aa7a7217d239d5,4.0,3.5,45.0,7.0,7.8,4.26,-4.3,144.0,1.93,4.0,2.254444717666111
40,tio2,,,100.0,,ag,1.0,nanoparticle,anatase,2.72,1wt%ag/tio2,sol-gel,450.0,4.0,impregnation,450.0,5.0,visible,,,,,0,0,0,0,1,0.2,10.0,0.2 g/l,50.0,5.0,0.6847,5 vol%,25.0,,132.4 μmol g⁻¹ h⁻¹,132.4,10.1016/j.ijhydene.2019.05.020,https://doi.org/10.1016/j.ijhydene.2019.05.020,cuo@nio core-shell nanoparticles decorated anatase tio2 nanospheres for enhanced photocatalytic hydrogen production,international journal of hydrogen energy,2020.0,ravi et al.,needs_review,catalyst loading calc: 0.2 g/l × 50.0 ml = 10.00 mg; glycerol std: (5.0/100×1261)/92.09 = 0.6847 m; doi resolved via crossref api,high,medium,high,low,low,low,high,0.375,b8e365cd2f65efdc,3.2,4.21,86.0,1.0,3.89,4.26,-4.3,144.0,1.93,4.0,4.893352133481524
517,cuo,,,100.0,,pt,0.2,nanosheets,,1.84,0.2wt%pt/cuo,sol-gel,450.0,4.0,photodeposition,,0.0,visible,xe lamp,500.0,500 w,420.0,1,0,0,0,1,1.5,300.0,1.5 g/l,200.0,10.0,1.3693,10 vol%,,,604.35 μmol g⁻¹ h⁻¹,604.35,10.1016/j.ceramint.2020.06.271,https://doi.org/10.1016/j.ceramint.2020.06.271,bi2o3/g-c3n4 nanocomposites as proficient photocatalysts for hydrogen generation from aqueous glycerol solutions beneath visible light,ceramics international,2020.0,alhaddad et al.,needs_review,catalyst loading calc: 1.5 g/l × 200.0 ml = 300.00 mg; glycerol std: (10.0/100×1261)/92.09 = 1.3693 m; doi resolved via crossref api,high,medium,high,high,medium,low,high,0.375,9abf90203dc284e2,1.7,4.07,18.1,5.0,6.31,5.65,-2.25,139.0,2.28,5.0,6.405806803153749
516,cuo,,,100.0,,pt,0.2,nanosheets,,1.84,0.2wt%pt/cuo,sol-gel,450.0,4.0,photodeposition,,0.0,visible,xe lamp,500.0,500 w,420.0,1,0,0,0,1,1.0,200.0,1 g/l,200.0,10.0,1.3693,10 vol%,,,480.48 μmol g⁻¹ h⁻¹,480.48,10.1016/j.ceramint.2020.06.271,https://doi.org/10.1016/j.ceramint.2020.06.271,bi2o3/g-c3n4 nanocomposites as proficient photocatalysts for hydrogen generation from aqueous glycerol solutions beneath visible light,ceramics international,2020.0,alhaddad et al.,needs_review,catalyst loading calc: 1.0 g/l × 200.0 ml = 200.00 mg; glycerol std: (10.0/100×1261)/92.09 = 1.3693 m; doi resolved via crossref api,high,medium,high,high,medium,low,high,0.375,814a7e07fd530b7c,1.7,4.07,18.1,5.0,6.31,5.65,-2.25,139.0,2.28,5.0,6.176864693511534
515,cuo,,,100.0,,pt,0.2,nanosheets,,1.84,0.2wt%pt/cuo,sol-gel,450.0,4.0,photodeposition,,0.0,visible,xe lamp,500.0,500 w,420.0,1,0,0,0,1,0.5,100.0,0.5 g/l,200.0,10.0,1.3693,10 vol%,,,360.37 μmol g⁻¹ h⁻¹,360.37,10.1016/j.ceramint.2020.06.271,https://doi.org/10.1016/j.ceramint.2020.06.271,bi2o3/g-c3n4 nanocomposites as proficient photocatalysts for hydrogen generation from aqueous glycerol solutions beneath visible light,ceramics international,2020.0,alhaddad et al.,needs_review,catalyst loading calc: 0.5 g/l × 200.0 ml = 100.00 mg; glycerol std: (10.0/100×1261)/92.09 = 1.3693 m; doi resolved via crossref api,high,medium,high,high,medium,low,high,0.375,7b6b61eeca01f816,1.7,4.07,18.1,5.0,6.31,5.65,-2.25,139.0,2.28,5.0,5.8899023641979
514,cuo,,,100.0,,pt,0.25,nanosheets,,1.83,0.25wt%pt/cuo,sol-gel,450.0,4.0,photodeposition,,0.0,visible,xe lamp,500.0,500 w,420.0,1,0,0,0,1,0.25,50.0,0.25 g/l,200.0,10.0,1.3693,10 vol%,,,610.08 μmol g⁻¹ h⁻¹,610.08,10.1016/j.ceramint.2020.06.271,https://doi.org/10.1016/j.ceramint.2020.06.271,bi2o3/g-c3n4 nanocomposites as proficient photocatalysts for hydrogen generation from aqueous glycerol solutions beneath visible light,ceramics international,2020.0,alhaddad et al.,needs_review,catalyst loading calc: 0.25 g/l × 200.0 ml = 50.00 mg; glycerol std: (10.0/100×1261)/92.09 = 1.3693 m; doi resolved via crossref api,high,medium,high,high,medium,low,high,0.375,b1dfa56396066af2,1.7,4.07,18.1,5.0,6.31,5.65,-2.25,139.0,2.28,5.0,6.415227883497522
513,cuo,,,100.0,,pt,0.2,nanosheets,,1.84,0.2wt%pt/cuo,sol-gel,450.0,4.0,photodeposition,,0.0,visible,xe lamp,500.0,500 w,420.0,1,0,0,0,1,0.25,50.0,0.25 g/l,200.0,10.0,1.3693,10 vol%,,,596.62 μmol g⁻¹ h⁻¹,596.62,10.1016/j.ceramint.2020.06.271,https://doi.org/10.1016/j.ceramint.2020.06.271,bi2o3/g-c3n4 nanocomposites as proficient photocatalysts for hydrogen generation from aqueous glycerol solutions beneath visible light,ceramics international,2020.0,alhaddad et al.,needs_review,catalyst loading calc: 0.25 g/l × 200.0 ml = 50.00 mg; glycerol std: (10.0/100×1261)/92.09 = 1.3693 m; doi resolved via crossref api,high,medium,high,high,medium,low,high,0.375,98e4a5e9804960f6,1.7,4.07,18.1,5.0,6.31,5.65,-2.25,139.0,2.28,5.0,6.3929551004607355
512,cuo,,,100.0,,pt,0.15,nanosheets,,2.03,0.15wt%pt/cuo,sol-gel,450.0,4.0,photodeposition,,0.0,visible,xe lamp,500.0,500 w,420.0,1,0,0,0,1,0.25,50.0,0.25 g/l,200.0,10.0,1.3693,10 vol%,,,300.73 μmol g⁻¹ h⁻¹,300.73,10.1016/j.ceramint.2020.06.271,https://doi.org/10.1016/j.ceramint.2020.06.271,bi2o3/g-c3n4 nanocomposites as proficient photocatalysts for hydrogen generation from aqueous glycerol solutions beneath visible light,ceramics international,2020.0,alhaddad et al.,needs_review,catalyst loading calc: 0.25 g/l × 200.0 ml = 50.00 mg; glycerol std: (10.0/100×1261)/92.09 = 1.3693 m; doi resolved via crossref api,high,medium,high,high,medium,low,high,0.375,086086f676c69abe,1.7,4.07,18.1,5.0,6.31,5.65,-2.25,139.0,2.28,5.0,5.709532577747883
511,cuo,,,100.0,,pt,0.1,nanosheets,,2.07,0.1wt%pt/cuo,sol-gel,450.0,4.0,photodeposition,,0.0,visible,xe lamp,500.0,500 w,420.0,1,0,0,0,1,0.25,50.0,0.25 g/l,200.0,10.0,1.3693,10 vol%,,,150.12 μmol g⁻¹ h⁻¹,150.12,10.1016/j.ceramint.2020.06.271,https://doi.org/10.1016/j.ceramint.2020.06.271,bi2o3/g-c3n4 nanocomposites as proficient photocatalysts for hydrogen generation from aqueous glycerol solutions beneath visible light,ceramics international,2020.0,alhaddad et al.,needs_review,catalyst loading calc: 0.25 g/l × 200.0 ml = 50.00 mg; glycerol std: (10.0/100×1261)/92.09 = 1.3693 m; doi resolved via crossref api,high,medium,high,high,medium,low,high,0.375,19034110e29e426d,1.7,4.07,18.1,5.0,6.31,5.65,-2.25,139.0,2.28,5.0,5.0180742231932545
541,tio2,,,100.0,,pt,3.0,nanotube,anatase,,3wt%pt/tio2,,,0.0,impregnation,500.0,4.0,uv,fluorescent,36.0,36 w,355.0,0,0,0,1,0,0.75,75.0,0.75 g/l,100.0,1.0,0.1369,1 vol%,,,4044.4 μmol g⁻¹ h⁻¹,4044.4,10.1016/j.jphotochem.2018.07.032,https://doi.org/10.1016/j.jphotochem.2018.07.032,photocatalytic h2 production from glycerol aqueous solutions over fluorinated pt- tio2 with high {001} facet exposure,journal of photochemistry and photobiology a: chemistry,2018.0,vaiano et al.,needs_review,catalyst loading calc: 0.75 g/l × 100.0 ml = 75.00 mg; glycerol std: (1.0/100×1261)/92.09 = 0.1369 m; doi resolved via crossref api,high,medium,high,high,medium,low,low,0.375,eda62f8c18a3de4f,3.2,4.21,86.0,1.0,3.89,5.65,-2.25,139.0,2.28,5.0,8.305335712118994
540,tio2,,,100.0,,pt,2.0,nanotube,anatase,,2wt%pt/tio2,,,0.0,impregnation,500.0,4.0,uv,fluorescent,36.0,36 w,355.0,0,0,0,1,0,0.75,75.0,0.75 g/l,100.0,1.0,0.1369,1 vol%,,,4455.6 μmol g⁻¹ h⁻¹,4455.6,10.1016/j.jphotochem.2018.07.032,https://doi.org/10.1016/j.jphotochem.2018.07.032,photocatalytic h2 production from glycerol aqueous solutions over fluorinated pt- tio2 with high {001} facet exposure,journal of photochemistry and photobiology a: chemistry,2018.0,vaiano et al.,needs_review,catalyst loading calc: 0.75 g/l × 100.0 ml = 75.00 mg; glycerol std: (1.0/100×1261)/92.09 = 0.1369 m; doi resolved via crossref api,high,medium,high,high,medium,low,low,0.375,1baa941eeacb0e75,3.2,4.21,86.0,1.0,3.89,5.65,-2.25,139.0,2.28,5.0,8.402141422452868
539,tio2,,,100.0,,pt,1.0,nanotube,anatase,,1wt%pt/tio2,,,0.0,impregnation,500.0,4.0,uv,fluorescent,36.0,36 w,355.0,0,0,0,1,0,0.75,75.0,0.75 g/l,100.0,1.0,0.1369,1 vol%,,,4722.2 μmol g⁻¹ h⁻¹,4722.2,10.1016/j.jphotochem.2018.07.032,https://doi.org/10.1016/j.jphotochem.2018.07.032,photocatalytic h2 production from glycerol aqueous solutions over fluorinated pt- tio2 with high {001} facet exposure,journal of photochemistry and photobiology a: chemistry,2018.0,vaiano et al.,needs_review,catalyst loading calc: 0.75 g/l × 100.0 ml = 75.00 mg; glycerol std: (1.0/100×1261)/92.09 = 0.1369 m; doi resolved via crossref api,high,medium,high,high,medium,low,low,0.375,bd671d38d6a1dd5d,3.2,4.21,86.0,1.0,3.89,5.65,-2.25,139.0,2.28,5.0,8.460241814966098
538,tio2,,,100.0,,pt,0.5,nanotube,anatase,,0.5wt%pt/tio2,,,0.0,impregnation,500.0,4.0,uv,fluorescent,36.0,36 w,355.0,0,0,0,1,0,0.75,75.0,0.75 g/l,100.0,1.0,0.1369,1 vol%,,,4733.3 μmol g⁻¹ h⁻¹,4733.3,10.1016/j.jphotochem.2018.07.032,https://doi.org/10.1016/j.jphotochem.2018.07.032,photocatalytic h2 production from glycerol aqueous solutions over fluorinated pt- tio2 with high {001} facet exposure,journal of photochemistry and photobiology a: chemistry,2018.0,vaiano et al.,needs_review,catalyst loading calc: 0.75 g/l × 100.0 ml = 75.00 mg; glycerol std: (1.0/100×1261)/92.09 = 0.1369 m; doi resolved via crossref api,high,medium,high,high,medium,low,low,0.375,348e7457b0e297f2,3.2,4.21,86.0,1.0,3.89,5.65,-2.25,139.0,2.28,5.0,8.462589159422198
537,tio2,,,100.0,,pt,0.1,nanotube,anatase,,0.1wt%pt/tio2,,,0.0,impregnation,500.0,4.0,uv,fluorescent,36.0,36 w,355.0,0,0,0,1,0,0.75,75.0,0.75 g/l,100.0,1.0,0.1369,1 vol%,,,2466.7 μmol g⁻¹ h⁻¹,2466.7,10.1016/j.jphotochem.2018.07.032,https://doi.org/10.1016/j.jphotochem.2018.07.032,photocatalytic h2 production from glycerol aqueous solutions over fluorinated pt- tio2 with high {001} facet exposure,journal of photochemistry and photobiology a: chemistry,2018.0,vaiano et al.,needs_review,catalyst loading calc: 0.75 g/l × 100.0 ml = 75.00 mg; glycerol std: (1.0/100×1261)/92.09 = 0.1369 m; doi resolved via crossref api,high,medium,high,high,medium,low,low,0.375,b6bbe976353be439,3.2,4.21,86.0,1.0,3.89,5.65,-2.25,139.0,2.28,5.0,7.811041821721038
536,tio2,,,100.0,,pt,0.05,nanotube,anatase,,0.05wt%pt/tio2,,,0.0,impregnation,500.0,4.0,uv,fluorescent,36.0,36 w,355.0,0,0,0,1,0,0.75,75.0,0.75 g/l,100.0,1.0,0.1369,1 vol%,,,2055.6 μmol g⁻¹ h⁻¹,2055.6,10.1016/j.jphotochem.2018.07.032,https://doi.org/10.1016/j.jphotochem.2018.07.032,photocatalytic h2 production from glycerol aqueous solutions over fluorinated pt- tio2 with high {001} facet exposure,journal of photochemistry and photobiology a: chemistry,2018.0,vaiano et al.,needs_review,catalyst loading calc: 0.75 g/l × 100.0 ml = 75.00 mg; glycerol std: (1.0/100×1261)/92.09 = 0.1369 m; doi resolved via crossref api,high,medium,high,high,medium,low,low,0.375,cbe23e4597663a81,3.2,4.21,86.0,1.0,3.89,5.65,-2.25,139.0,2.28,5.0,7.62880941279509
534,la0.2na0.98tao3,,,100.0,,pt,1.5,nanoparticle,,3.89,1.5wt%pt/la0.2na0.98tao3,sol-gel,450.0,4.0,photodeposition,,0.0,uv,xe lamp,500.0,500 w,,1,0,0,1,0,3.0,600.0,3 g/l,200.0,10.0,1.3693,10 vol%,,,181.12 μmol g⁻¹ h⁻¹,181.12,10.1016/j.ijhydene.2017.04.239,https://doi.org/10.1016/j.ijhydene.2017.04.239,photocatalytic h2 production from glycerol–water mixtures over ni/γ-al2o3 and tio2 composite systems,international journal of hydrogen energy,2017.0,gullapelli and s. m. s. scurrell and d. k. valluri,needs_review,catalyst loading calc: 3.0 g/l × 200.0 ml = 600.00 mg; glycerol std: (10.0/100×1261)/92.09 = 1.3693 m; doi resolved via crossref api,high,medium,high,high,low,low,high,0.375,35f3f968d441999f,4.0,3.5,45.0,7.0,7.8,5.65,-2.25,139.0,2.28,5.0,5.204665810466581
