Repository: RaunakOP-web/Photocatalyst-Trial-

# Glycerol Photocatalyst HER Prediction

## Overview

Machine learning pipeline to **predict and rank photocatalysts** for hydrogen
evolution via glycerol photoreforming. Trains XGBoost and LightGBM regressors on
an 886-row literature-mined dataset, using physically meaningful features to
predict the hydrogen evolution rate (HER, µmol g⁻¹ h⁻¹).

### Step 1: Add your dataset

Drop your master dataset (CSV, JSON, or XLSX) into `data/raw/`.

## Dataset

The master dataset contains **886 entries** of glycerol photoreforming
experiments mined from published literature; **838** remain after
deduplication and quality filtering (`data/processed/df_clean.csv`). Each entry includes catalyst

File: data/processed/df_clean.csv (part 11 of 16)
,host_material,semiconductor_2,semiconductor_3,semiconductor_1_pct,semiconductor_2_pct,co_catalyst,co_catalyst_wt_pct,form,structure,bandgap_eV,full_catalyst,preparation_semiconductor,calcination_temp_semiconductor_C,calcination_time_semiconductor_h,preparation_photocatalyst,calcination_temp_photocatalyst_C,calcination_time_photocatalyst_h,light_type,light_source_type,light_power_W,light_power_reported,wavelength_cutoff_nm,is_xe_lamp,is_hg_lamp,is_led,is_uv,is_visible_light,catalyst_loading_g_L,catalyst_loading_mg,catalyst_loading_reported,reaction_volume_mL,glycerol_concentration_v_pct,glycerol_concentration_std,glycerol_concentration_reported,temperature_C,pH,HER_reported,HER_std_umol_g_h,DOI,source_url,paper_title,journal,year,authors,data_quality_flag,data_quality_note,confidence_HER,confidence_loading,confidence_volume,confidence_light,confidence_wavelength,confidence_pH,confidence_bandgap,metadata_completeness_score,experiment_hash,semi_bandgap_eV,semi_electron_affinity_eV,semi_dielectric,semi_crystal,semi_density,cocat_work_function,cocat_d_band_center,cocat_atomic_radius,cocat_electronegativity,cocat_price,log_HER
533,la0.2na0.98tao3,,,100.0,,pt,1.5,nanoparticle,,3.89,1.5wt%pt/la0.2na0.98tao3,sol-gel,450.0,4.0,photodeposition,,0.0,uv,xe lamp,500.0,500 w,,1,0,0,1,0,2.5,500.0,2.5 g/l,200.0,10.0,1.3693,10 vol%,,,292.87 μmol g⁻¹ h⁻¹,292.87,10.1016/j.ijhydene.2017.04.239,https://doi.org/10.1016/j.ijhydene.2017.04.239,photocatalytic h2 production from glycerol–water mixtures over ni/γ-al2o3 and tio2 composite systems,international journal of hydrogen energy,2017.0,gullapelli and s. m. s. scurrell and d. k. valluri,needs_review,catalyst loading calc: 2.5 g/l × 200.0 ml = 500.00 mg; glycerol std: (10.0/100×1261)/92.09 = 1.3693 m; doi resolved via crossref api,high,medium,high,high,low,low,high,0.375,0df631f4ef7a8d88,4.0,3.5,45.0,7.0,7.8,5.65,-2.25,139.0,2.28,5.0,5.683137492678913
578,wo3,cumn2o4,,,12.0,pt,0.5,nanocomposite,,2.14,0.5wt%pt/wo3/cumn2o4,,,0.0,sol-gel,,0.0,visible,xe lamp,500.0,500 w,420.0,1,0,0,0,1,0.6,120.0,0.6 g/l,200.0,10.0,1.3693,10 vol%,,,1713.6 μmol g⁻¹ h⁻¹,1713.6,needs_verification,,needs_verification,,2024.0,"soha, m. et al.",needs_review,"catalyst loading calc: 0.6 g/l × 200.0 ml = 120.00 mg; glycerol std: (10.0/100×1261)/92.09 = 1.3693 m; wavelength_cutoff_nm=420nm inferred (xe lamp, visible cutoff)",high,medium,high,high,medium,low,high,0.375,59d6c5423c1b4e19,2.7,5.24,42.0,5.0,7.16,5.65,-2.25,139.0,2.28,5.0,7.446935096244656
577,wo3,cumn2o4,,,16.0,pt,0.5,nanocomposite,,2.13,0.5wt%pt/wo3/cumn2o4,,,0.0,sol-gel,,0.0,visible,xe lamp,500.0,500 w,420.0,1,0,0,0,1,1.0,200.0,1 g/l,200.0,10.0,1.3693,10 vol%,,,2871.4 μmol g⁻¹ h⁻¹,2871.4,needs_verification,,needs_verification,,2024.0,"soha, m. et al.",needs_review,"catalyst loading calc: 1.0 g/l × 200.0 ml = 200.00 mg; glycerol std: (10.0/100×1261)/92.09 = 1.3693 m; wavelength_cutoff_nm=420nm inferred (xe lamp, visible cutoff)",high,medium,high,high,medium,low,high,0.375,d5e4716d55719fed,2.7,5.24,42.0,5.0,7.16,5.65,-2.25,139.0,2.28,5.0,7.962903196236162
576,wo3,cumn2o4,,,12.0,pt,0.5,nanocomposite,,2.14,0.5wt%pt/wo3/cumn2o4,,,0.0,sol-gel,,0.0,visible,xe lamp,500.0,500 w,420.0,1,0,0,0,1,1.0,200.0,1 g/l,200.0,10.0,1.3693,10 vol%,,,2856.6 μmol g⁻¹ h⁻¹,2856.6,needs_verification,,needs_verification,,2024.0,"soha, m. et al.",needs_review,"catalyst loading calc: 1.0 g/l × 200.0 ml = 200.00 mg; glycerol std: (10.0/100×1261)/92.09 = 1.3693 m; wavelength_cutoff_nm=420nm inferred (xe lamp, visible cutoff)",high,medium,high,high,medium,low,high,0.375,217b6b14abb85c97,2.7,5.24,42.0,5.0,7.16,5.65,-2.25,139.0,2.28,5.0,7.95773739068218
575,wo3,cumn2o4,,,8.0,pt,0.5,nanocomposite,,2.22,0.5wt%pt/wo3/cumn2o4,,,0.0,sol-gel,,0.0,visible,xe lamp,500.0,500 w,420.0,1,0,0,0,1,1.0,200.0,1 g/l,200.0,10.0,1.3693,10 vol%,,,1921.8 μmol g⁻¹ h⁻¹,1921.8,needs_verification,,needs_verification,,2024.0,"soha, m. et al.",needs_review,"catalyst loading calc: 1.0 g/l × 200.0 ml = 200.00 mg; glycerol std: (10.0/100×1261)/92.09 = 1.3693 m; wavelength_cutoff_nm=420nm inferred (xe lamp, visible cutoff)",high,medium,high,high,medium,low,high,0.375,1beeea1b4193834f,2.7,5.24,42.0,5.0,7.16,5.65,-2.25,139.0,2.28,5.0,7.5615377360198055
574,wo3,cumn2o4,,,4.0,pt,0.5,nanocomposite,,2.41,0.5wt%pt/wo3/cumn2o4,,,0.0,sol-gel,,0.0,visible,xe lamp,500.0,500 w,420.0,1,0,0,0,1,1.0,200.0,1 g/l,200.0,10.0,1.3693,10 vol%,,,962.63 μmol g⁻¹ h⁻¹,962.63,needs_verification,,needs_verification,,2024.0,"soha, m. et al.",needs_review,"catalyst loading calc: 1.0 g/l × 200.0 ml = 200.00 mg; glycerol std: (10.0/100×1261)/92.09 = 1.3693 m; wavelength_cutoff_nm=420nm inferred (xe lamp, visible cutoff)",high,medium,high,high,medium,low,high,0.375,b4ae6ed1aefa529c,2.7,5.24,42.0,5.0,7.16,5.65,-2.25,139.0,2.28,5.0,6.870707403506398
567,tio2,,,100.0,,pt,0.3,nanoparticle,anatase-rutile,,0.3wt%pt/tio2,,,0.0,photodeposition,,0.0,visible,xe lamp,300.0,300 w,420.0,1,0,0,0,1,1.0,25.0,1 g/l,25.0,10.0,1.3693,10 vol%,,,8600 μmol g⁻¹ h⁻¹,8600.0,10.1016/j,https://doi.org/10.1016/j,needs_verification,international journal of hydrogen energy,2023.0,"oliveira mm, r. et al.",ok,"catalyst loading calc: 1.0 g/l × 25.0 ml = 25.00 mg; glycerol std: (10.0/100×1261)/92.09 = 1.3693 m; wavelength_cutoff_nm=420nm inferred (xe lamp, visible cutoff)",high,medium,high,high,medium,low,low,0.375,6531d6d2eea7bf7d,3.2,4.21,86.0,1.0,3.89,5.65,-2.25,139.0,2.28,5.0,9.059633754551479
564,g-c3n4,,,100.0,,pt,0.5,nanoparticle,,2.8,0.5wt%pt/g-c3n4,,,0.0,,,0.0,visible,,,,450.0,0,0,0,0,1,1.0,10.0,1 g/l,10.0,10.0,1.3693,10 vol%,50.0,,540 μmol g⁻¹ h⁻¹,540.0,10.1016/j,https://doi.org/10.1016/j,needs_verification,catalysis today,2024.0,"herrera-beurnio m, c. et al.",ok,catalyst loading calc: 1.0 g/l × 10.0 ml = 10.00 mg; glycerol std: (10.0/100×1261)/92.09 = 1.3693 m,high,medium,high,low,medium,low,high,0.375,eced4f455d30dd1c,2.7,4.3,3.0,6.0,1.6,5.65,-2.25,139.0,2.28,5.0,6.293419278846481
563,tio2,g-c3n4,,,50.0,pt,0.5,nanoparticle,,2.8,0.5wt%pt/tio2/g-c3n4,,,0.0,sol-gel,,0.0,visible,,,,450.0,0,0,0,0,1,1.0,10.0,1 g/l,10.0,10.0,1.3693,10 vol%,50.0,,840 μmol g⁻¹ h⁻¹,840.0,10.1016/j,https://doi.org/10.1016/j,needs_verification,catalysis today,2024.0,"herrera-beurnio m, c. et al.",ok,catalyst loading calc: 1.0 g/l × 10.0 ml = 10.00 mg; glycerol std: (10.0/100×1261)/92.09 = 1.3693 m,high,medium,high,low,medium,low,high,0.375,9377b57be51f37cc,3.2,4.21,86.0,1.0,3.89,5.65,-2.25,139.0,2.28,5.0,6.734591659972948
562,tio2,,,100.0,,pt,0.5,nanoparticle,,3.1,0.5wt%pt/tio2,,,0.0,,,0.0,uv,,,,365.0,0,0,0,1,0,1.0,10.0,1 g/l,10.0,10.0,1.3693,10 vol%,50.0,,27500 μmol g⁻¹ h⁻¹,27500.0,10.1016/j,https://doi.org/10.1016/j,needs_verification,catalysis today,2024.0,"herrera-beurnio m, c. et al.",ok,catalyst loading calc: 1.0 g/l × 10.0 ml = 10.00 mg; glycerol std: (10.0/100×1261)/92.09 = 1.3693 m,high,medium,high,low,medium,low,high,0.375,72ce7534b3977837,3.2,4.21,86.0,1.0,3.89,5.65,-2.25,139.0,2.28,5.0,10.221977646629885
561,tio2,g-c3n4,,,50.0,pt,0.5,nanoparticle,,2.8,0.5wt%pt/tio2/g-c3n4,,,0.0,sol-gel,,0.0,uv,,,,365.0,0,0,0,1,0,1.0,10.0,1 g/l,10.0,10.0,1.3693,10 vol%,50.0,,18800 μmol g⁻¹ h⁻¹,18800.0,10.1016/j,https://doi.org/10.1016/j,needs_verification,catalysis today,2024.0,"herrera-beurnio m, c. et al.",ok,catalyst loading calc: 1.0 g/l × 10.0 ml = 10.00 mg; glycerol std: (10.0/100×1261)/92.09 = 1.3693 m,high,medium,high,low,medium,low,high,0.375,cf13e6fea47a808c,3.2,4.21,86.0,1.0,3.89,5.65,-2.25,139.0,2.28,5.0,9.841665338892785
525,la0.2na0.98tao3,,,100.0,,pt,0.5,nanoparticle,,4.08,0.5wt%pt/la0.2na0.98tao3,sol-gel,450.0,4.0,photodeposition,,0.0,uv,xe lamp,500.0,500 w,,1,0,0,1,0,0.25,50.0,0.25 g/l,200.0,10.0,1.3693,10 vol%,,,0.37 μmol g⁻¹ h⁻¹,0.37,10.1016/j.ijhydene.2017.04.239,https://doi.org/10.1016/j.ijhydene.2017.04.239,photocatalytic h2 production from glycerol–water mixtures over ni/γ-al2o3 and tio2 composite systems,international journal of hydrogen energy,2017.0,gullapelli and s. m. s. scurrell and d. k. valluri,needs_review,catalyst loading calc: 0.25 g/l × 200.0 ml = 50.00 mg; glycerol std: (10.0/100×1261)/92.09 = 1.3693 m; doi resolved via crossref api,high,medium,high,high,low,low,high,0.375,b417eef10da4495b,4.0,3.5,45.0,7.0,7.8,5.65,-2.25,139.0,2.28,5.0,0.31481073984003355
520,cuo,,,100.0,,pt,0.2,nanosheets,,1.84,0.2wt%pt/cuo,sol-gel,450.0,4.0,photodeposition,,0.0,visible,xe lamp,500.0,500 w,420.0,1,0,0,0,1,3.0,600.0,3 g/l,200.0,10.0,1.3693,10 vol%,,,863.37 μmol g⁻¹ h⁻¹,863.37,10.1016/j.ceramint.2020.06.271,https://doi.org/10.1016/j.ceramint.2020.06.271,bi2o3/g-c3n4 nanocomposites as proficient photocatalysts for hydrogen generation from aqueous glycerol solutions beneath visible light,ceramics international,2020.0,alhaddad et al.,needs_review,catalyst loading calc: 3.0 g/l × 200.0 ml = 600.00 mg; glycerol std: (10.0/100×1261)/92.09 = 1.3693 m; doi resolved via crossref api,high,medium,high,high,medium,low,high,0.375,872d360ea62cdc54,1.7,4.07,18.1,5.0,6.31,5.65,-2.25,139.0,2.28,5.0,6.7620009178759
519,cuo,,,100.0,,pt,0.2,nanosheets,,1.84,0.2wt%pt/cuo,sol-gel,450.0,4.0,photodeposition,,0.0,visible,xe lamp,500.0,500 w,420.0,1,0,0,0,1,2.5,500.0,2.5 g/l,200.0,10.0,1.3693,10 vol%,,,1201.2 μmol g⁻¹ h⁻¹,1201.2,10.1016/j.ceramint.2020.06.271,https://doi.org/10.1016/j.ceramint.2020.06.271,bi2o3/g-c3n4 nanocomposites as proficient photocatalysts for hydrogen generation from aqueous glycerol solutions beneath visible light,ceramics international,2020.0,alhaddad et al.,needs_review,catalyst loading calc: 2.5 g/l × 200.0 ml = 500.00 mg; glycerol std: (10.0/100×1261)/92.09 = 1.3693 m; doi resolved via crossref api,high,medium,high,high,medium,low,high,0.375,3dbddea700f6e917,1.7,4.07,18.1,5.0,6.31,5.65,-2.25,139.0,2.28,5.0,7.091908490605062
518,cuo,,,100.0,,pt,0.2,nanosheets,,1.84,0.2wt%pt/cuo,sol-gel,450.0,4.0,photodeposition,,0.0,visible,xe lamp,500.0,500 w,420.0,1,0,0,0,1,2.0,400.0,2 g/l,200.0,10.0,1.3693,10 vol%,,,900.9 μmol g⁻¹ h⁻¹,900.9,10.1016/j.ceramint.2020.06.271,https://doi.org/10.1016/j.ceramint.2020.06.271,bi2o3/g-c3n4 nanocomposites as proficient photocatalysts for hydrogen generation from aqueous glycerol solutions beneath visible light,ceramics international,2020.0,alhaddad et al.,needs_review,catalyst loading calc: 2.0 g/l × 200.0 ml = 400.00 mg; glycerol std: (10.0/100×1261)/92.09 = 1.3693 m; doi resolved via crossref api,high,medium,high,high,medium,low,high,0.375,619339c41b404309,1.7,4.07,18.1,5.0,6.31,5.65,-2.25,139.0,2.28,5.0,6.804503649171663
311,tio2,rgo,,,5.0,pd,1.0,nanorod,anatase,,1wt%pd/tio2/rgo,hydrothermal,400.0,2.0,chemical conversion,350.0,5.0,uv,f,100.0,100 w,,0,0,0,1,0,4.1,118.9,4.1 g/l,29.0,5.0,0.6847,5 vol%,,,35000 μmol g⁻¹ h⁻¹,35000.0,10.3390/hydrogen4010014,https://doi.org/10.3390/hydrogen4010014,needs_verification,,2023.0,"majeed, i. et al.",ok,catalyst loading calc: 4.1 g/l × 29.0 ml = 118.90 mg; glycerol std: (5.0/100×1261)/92.09 = 0.6847 m,high,medium,high,high,low,low,low,0.375,fb487331a036b44f,3.2,4.21,86.0,1.0,3.89,5.22,-1.83,137.0,2.2,5.0,10.463131911491967
310,tio2,rgo,,,4.0,pd,1.0,nanorod,anatase,,1wt%pd/tio2/rgo,hydrothermal,400.0,2.0,chemical conversion,350.0,5.0,uv,f,100.0,100 w,,0,0,0,1,0,3.1,86.8,3.1 g/l,28.0,5.0,0.6847,5 vol%,,,41000 μmol g⁻¹ h⁻¹,41000.0,10.3390/hydrogen4010014,https://doi.org/10.3390/hydrogen4010014,needs_verification,,2023.0,"majeed, i. et al.",ok,catalyst loading calc: 3.1 g/l × 28.0 ml = 86.80 mg; glycerol std: (5.0/100×1261)/92.09 = 0.6847 m,high,medium,high,high,low,low,low,0.375,dd5c9776407f09b7,3.2,4.21,86.0,1.0,3.89,5.22,-1.83,137.0,2.2,5.0,10.62135173563291
309,tio2,rgo,,,3.0,pd,1.0,nanorod,anatase,,1wt%pd/tio2/rgo,hydrothermal,400.0,2.0,chemical conversion,350.0,5.0,uv,f,100.0,100 w,,0,0,0,1,0,2.1,56.7,2.1 g/l,27.0,5.0,0.6847,5 vol%,,,37660 μmol g⁻¹ h⁻¹,37660.0,10.3390/hydrogen4010014,https://doi.org/10.3390/hydrogen4010014,needs_verification,,2023.0,"majeed, i. et al.",ok,catalyst loading calc: 2.1 g/l × 27.0 ml = 56.70 mg; glycerol std: (5.0/100×1261)/92.09 = 0.6847 m,high,medium,high,high,low,low,low,0.375,6eb3932a50fd3598,3.2,4.21,86.0,1.0,3.89,5.22,-1.83,137.0,2.2,5.0,10.536380355230888
308,tio2,rgo,,,2.0,pd,1.0,nanorod,anatase,,1wt%pd/tio2/rgo,hydrothermal,400.0,2.0,chemical conversion,350.0,5.0,uv,f,100.0,100 w,,0,0,0,1,0,1.1,28.6,1.1 g/l,26.0,5.0,0.6847,5 vol%,,,34160 μmol g⁻¹ h⁻¹,34160.0,10.3390/hydrogen4010014,https://doi.org/10.3390/hydrogen4010014,needs_verification,,2023.0,"majeed, i. et al.",ok,catalyst loading calc: 1.1 g/l × 26.0 ml = 28.60 mg; glycerol std: (5.0/100×1261)/92.09 = 0.6847 m,high,medium,high,high,low,low,low,0.375,ae6dcbc817a4387d,3.2,4.21,86.0,1.0,3.89,5.22,-1.83,137.0,2.2,5.0,10.438839921478715
307,tio2,rgo,,,1.0,pd,1.0,nanorod,anatase,,1wt%pd/tio2/rgo,hydrothermal,400.0,2.0,chemical conversion,350.0,5.0,uv,f,100.0,100 w,,0,0,0,1,0,0.1,2.5,0.1 g/l,25.0,5.0,0.6847,5 vol%,,,30600 μmol g⁻¹ h⁻¹,30600.0,10.3390/hydrogen4010014,https://doi.org/10.3390/hydrogen4010014,needs_verification,,2023.0,"majeed, i. et al.",ok,catalyst loading calc: 0.1 g/l × 25.0 ml = 2.50 mg; glycerol std: (5.0/100×1261)/92.09 = 0.6847 m,high,medium,high,high,low,low,low,0.375,d82a682ed6283b70,3.2,4.21,86.0,1.0,3.89,5.22,-1.83,137.0,2.2,5.0,10.328787967145063
588,moo3,agi,,,9.0,pt,0.5,nanocomposite,,2.82,0.5wt%pt/moo3/agi,,,0.0,,,0.0,visible,xe lamp,500.0,500 w,420.0,1,0,0,0,1,3.0,600.0,3 g/l,200.0,10.0,1.3693,10 vol%,,,3052.7 μmol g⁻¹ h⁻¹,3052.7,10.1016/j,https://doi.org/10.1016/j,needs_verification,ceramics international,2024.0,"alsheheri s, z. and ismail aa. novel mesoporous pt@n-agi/n-α-moo3 ternary nanocomposite for enhanced hydrogen production from glycerol under visible illumination. ceramics international 2024",ok,"catalyst loading calc: 3.0 g/l × 200.0 ml = 600.00 mg; glycerol std: (10.0/100×1261)/92.09 = 1.3693 m; wavelength_cutoff_nm=420nm inferred (xe lamp, visible cutoff)",high,medium,high,high,medium,low,high,0.375,1e621cb361ec2f2a,2.9,6.7,12.5,6.0,4.69,5.65,-2.25,139.0,2.28,5.0,8.024109249126404
587,moo3,agi,,,9.0,pt,0.5,nanocomposite,,2.82,0.5wt%pt/moo3/agi,,,0.0,,,0.0,visible,xe lamp,500.0,500 w,420.0,1,0,0,0,1,2.5,500.0,2.5 g/l,200.0,10.0,1.3693,10 vol%,,,3123 μmol g⁻¹ h⁻¹,3123.0,10.1016/j,https://doi.org/10.1016/j,needs_verification,ceramics international,2024.0,"alsheheri s, z. and ismail aa. novel mesoporous pt@n-agi/n-α-moo3 ternary nanocomposite for enhanced hydrogen production from glycerol under visible illumination. ceramics international 2024",ok,"catalyst loading calc: 2.5 g/l × 200.0 ml = 500.00 mg; glycerol std: (10.0/100×1261)/92.09 = 1.3693 m; wavelength_cutoff_nm=420nm inferred (xe lamp, visible cutoff)",high,medium,high,high,medium,low,high,0.375,80c72b3e0e299cf2,2.9,6.7,12.5,6.0,4.69,5.65,-2.25,139.0,2.28,5.0,8.046869510959576
586,moo3,agi,,,9.0,pt,0.5,nanocomposite,,2.82,0.5wt%pt/moo3/agi,,,0.0,,,0.0,visible,xe lamp,500.0,500 w,420.0,1,0,0,0,1,0.5,100.0,0.5 g/l,200.0,10.0,1.3693,10 vol%,,,1875 μmol g⁻¹ h⁻¹,1875.0,10.1016/j,https://doi.org/10.1016/j,needs_verification,ceramics international,2024.0,"alsheheri s, z. and ismail aa. novel mesoporous pt@n-agi/n-α-moo3 ternary nanocomposite for enhanced hydrogen production from glycerol under visible illumination. ceramics international 2024",ok,"catalyst loading calc: 0.5 g/l × 200.0 ml = 100.00 mg; glycerol std: (10.0/100×1261)/92.09 = 1.3693 m; wavelength_cutoff_nm=420nm inferred (xe lamp, visible cutoff)",high,medium,high,high,medium,low,high,0.375,c4a29ef4f9d144d4,2.9,6.7,12.5,6.0,4.69,5.65,-2.25,139.0,2.28,5.0,7.53689712956617
585,moo3,agi,,,12.0,pt,0.5,nanocomposite,,2.81,0.5wt%pt/moo3/agi,,,0.0,,,0.0,visible,xe lamp,500.0,500 w,420.0,1,0,0,0,1,1.0,200.0,1 g/l,200.0,10.0,1.3693,10 vol%,,,2256.3 μmol g⁻¹ h⁻¹,2256.3,10.1016/j,https://doi.org/10.1016/j,needs_verification,ceramics international,2024.0,"alsheheri s, z. and ismail aa. novel mesoporous pt@n-agi/n-α-moo3 ternary nanocomposite for enhanced hydrogen production from glycerol under visible illumination. ceramics international 2024",ok,"catalyst loading calc: 1.0 g/l × 200.0 ml = 200.00 mg; glycerol std: (10.0/100×1261)/92.09 = 1.3693 m; wavelength_cutoff_nm=420nm inferred (xe lamp, visible cutoff)",high,medium,high,high,medium,low,high,0.375,9c93fcb958b4bb90,2.9,6.7,12.5,6.0,4.69,5.65,-2.25,139.0,2.28,5.0,7.7219246877895324
584,moo3,agi,,,9.0,pt,0.5,nanocomposite,,2.82,0.5wt%pt/moo3/agi,,,0.0,,,0.0,visible,xe lamp,500.0,500 w,420.0,1,0,0,0,1,1.0,200.0,1 g/l,200.0,10.0,1.3693,10 vol%,,,2521.8 μmol g⁻¹ h⁻¹,2521.8,10.1016/j,https://doi.org/10.1016/j,needs_verification,ceramics international,2024.0,"alsheheri s, z. and ismail aa. novel mesoporous pt@n-agi/n-α-moo3 ternary nanocomposite for enhanced hydrogen production from glycerol under visible illumination. ceramics international 2024",ok,"catalyst loading calc: 1.0 g/l × 200.0 ml = 200.00 mg; glycerol std: (10.0/100×1261)/92.09 = 1.3693 m; wavelength_cutoff_nm=420nm inferred (xe lamp, visible cutoff)",high,medium,high,high,medium,low,high,0.375,bf4d2188aeb41800,2.9,6.7,12.5,6.0,4.69,5.65,-2.25,139.0,2.28,5.0,7.833124674789496
583,moo3,agi,,,6.0,pt,0.5,nanocomposite,,2.88,0.5wt%pt/moo3/agi,,,0.0,,,0.0,visible,xe lamp,500.0,500 w,420.0,1,0,0,0,1,1.0,200.0,1 g/l,200.0,10.0,1.3693,10 vol%,,,1605.3 μmol g⁻¹ h⁻¹,1605.3,10.1016/j,https://doi.org/10.1016/j,needs_verification,ceramics international,2024.0,"alsheheri s, z. and ismail aa. novel mesoporous pt@n-agi/n-α-moo3 ternary nanocomposite for enhanced hydrogen production from glycerol under visible illumination. ceramics international 2024",ok,"catalyst loading calc: 1.0 g/l × 200.0 ml = 200.00 mg; glycerol std: (10.0/100×1261)/92.09 = 1.3693 m; wavelength_cutoff_nm=420nm inferred (xe lamp, visible cutoff)",high,medium,high,high,medium,low,high,0.375,3867acb7fb030cf4,2.9,6.7,12.5,6.0,4.69,5.65,-2.25,139.0,2.28,5.0,7.38168867656372
582,moo3,agi,,,3.0,pt,0.5,nanocomposite,,2.95,0.5wt%pt/moo3/agi,,,0.0,,,0.0,visible,xe lamp,500.0,500 w,420.0,1,0,0,0,1,1.0,200.0,1 g/l,200.0,10.0,1.3693,10 vol%,,,1119.3 μmol g⁻¹ h⁻¹,1119.3,10.1016/j,https://doi.org/10.1016/j,needs_verification,ceramics international,2024.0,"alsheheri s, z. and ismail aa. novel mesoporous pt@n-agi/n-α-moo3 ternary nanocomposite for enhanced hydrogen production from glycerol under visible illumination. ceramics international 2024",ok,"catalyst loading calc: 1.0 g/l × 200.0 ml = 200.00 mg; glycerol std: (10.0/100×1261)/92.09 = 1.3693 m; wavelength_cutoff_nm=420nm inferred (xe lamp, visible cutoff)",high,medium,high,high,medium,low,high,0.375,f26703d248ad0d98,2.9,6.7,12.5,6.0,4.69,5.65,-2.25,139.0,2.28,5.0,7.021351785564677
581,moo3,,,100.0,,pt,0.5,nanoparticle,,3.08,0.5wt%pt/moo3,,,0.0,,,0.0,visible,xe lamp,500.0,500 w,420.0,1,0,0,0,1,1.0,200.0,1 g/l,200.0,10.0,1.3693,10 vol%,,,73.23 μmol g⁻¹ h⁻¹,73.23,10.1016/j,https://doi.org/10.1016/j,needs_verification,ceramics international,2024.0,"alsheheri s, z. and ismail aa. novel mesoporous pt@n-agi/n-α-moo3 ternary nanocomposite for enhanced hydrogen production from glycerol under visible illumination. ceramics international 2024",ok,"catalyst loading calc: 1.0 g/l × 200.0 ml = 200.00 mg; glycerol std: (10.0/100×1261)/92.09 = 1.3693 m; wavelength_cutoff_nm=420nm inferred (xe lamp, visible cutoff)",high,medium,high,high,medium,low,high,0.375,08133519b5e1a8cb,2.9,6.7,12.5,6.0,4.69,5.65,-2.25,139.0,2.28,5.0,4.307168381129456
580,wo3,cumn2o4,,,12.0,pt,0.5,nanocomposite,,2.14,0.5wt%pt/wo3/cumn2o4,,,0.0,sol-gel,,0.0,visible,xe lamp,500.0,500 w,420.0,1,0,0,0,1,3.0,600.0,3 g/l,200.0,10.0,1.3693,10 vol%,,,3141.6 μmol g⁻¹ h⁻¹,3141.6,needs_verification,,needs_verification,,2024.0,"soha, m. et al.",needs_review,"catalyst loading calc: 3.0 g/l × 200.0 ml = 600.00 mg; glycerol std: (10.0/100×1261)/92.09 = 1.3693 m; wavelength_cutoff_nm=420nm inferred (xe lamp, visible cutoff)",high,medium,high,high,medium,low,high,0.375,8c69520564bd91fa,2.7,5.24,42.0,5.0,7.16,5.65,-2.25,139.0,2.28,5.0,8.052805761756032
579,wo3,cumn2o4,,,12.0,pt,0.5,nanocomposite,,2.14,0.5wt%pt/wo3/cumn2o4,,,0.0,sol-gel,,0.0,visible,xe lamp,500.0,500 w,420.0,1,0,0,0,1,2.4,480.0,2.4 g/l,200.0,10.0,1.3693,10 vol%,,,3427.2 μmol g⁻¹ h⁻¹,3427.2,needs_verification,,needs_verification,,2024.0,"soha, m. et al.",needs_review,"catalyst loading calc: 2.4 g/l × 200.0 ml = 480.00 mg; glycerol std: (10.0/100×1261)/92.09 = 1.3693 m; wavelength_cutoff_nm=420nm inferred (xe lamp, visible cutoff)",high,medium,high,high,medium,low,high,0.375,ca416e28066f8a0b,2.7,5.24,42.0,5.0,7.16,5.65,-2.25,139.0,2.28,5.0,8.139790621072956
252,tio2,gamma-al2o3,,,,ni,,nanocomposite,anatase-rutile,,xwt%ni/tio2/gamma-al2o3,,,0.0,impregnation,500.0,5.0,visible,,,,,0,0,0,0,1,0.2,10.0,0.2 g/l,50.0,5.0,0.6847,5 vol%,25.0,,223.3 μmol g⁻¹ h⁻¹,223.3,10.1016/j.apcatb.2018.03.015,https://doi.org/10.1016/j.apcatb.2018.03.015,natural solar light-driven preparation of plasmonic resonance-based alloy and core-shell catalyst for sustainable enhanced hydrogen production: green approach and characterization,applied catalysis b: environmental,2018.0,kumar et al.,needs_review,catalyst loading calc: 0.2 g/l × 50.0 ml = 10.00 mg; glycerol std: (5.0/100×1261)/92.09 = 0.6847 m; doi resolved via crossref api,high,medium,high,low,low,low,low,0.375,47d9cabc2952d6c2,3.2,4.21,86.0,1.0,3.89,5.15,-1.29,124.0,1.91,2.0,5.412984441526163
251,tio2,gamma-al2o3,,,,ni,,nanocomposite,anatase-rutile,,xwt%ni/tio2/gamma-al2o3,,,0.0,impregnation,500.0,5.0,visible,,,,,0,0,0,0,1,0.2,10.0,0.2 g/l,50.0,5.0,0.6847,5 vol%,25.0,,294.5 μmol g⁻¹ h⁻¹,294.5,10.1016/j.apcatb.2018.03.015,https://doi.org/10.1016/j.apcatb.2018.03.015,natural solar light-driven preparation of plasmonic resonance-based alloy and core-shell catalyst for sustainable enhanced hydrogen production: green approach and characterization,applied catalysis b: environmental,2018.0,kumar et al.,needs_review,catalyst loading calc: 0.2 g/l × 50.0 ml = 10.00 mg; glycerol std: (5.0/100×1261)/92.09 = 0.6847 m; doi resolved via crossref api,high,medium,high,low,low,low,low,0.375,6628d1b31b65cbfc,3.2,4.21,86.0,1.0,3.89,5.15,-1.29,124.0,1.91,2.0,5.688668836846153
250,tio2,gamma-al2o3,,,,ni,10.0,nanocomposite,anatase-rutile,,10wt%ni/tio2/gamma-al2o3,,,0.0,impregnation,500.0,5.0,visible,,,,,0,0,0,0,1,0.2,10.0,0.2 g/l,50.0,5.0,0.6847,5 vol%,25.0,,389.4 μmol g⁻¹ h⁻¹,389.4,10.1016/j.apcatb.2018.03.015,https://doi.org/10.1016/j.apcatb.2018.03.015,natural solar light-driven preparation of plasmonic resonance-based alloy and core-shell catalyst for sustainable enhanced hydrogen production: green approach and characterization,applied catalysis b: environmental,2018.0,kumar et al.,needs_review,catalyst loading calc: 0.2 g/l × 50.0 ml = 10.00 mg; glycerol std: (5.0/100×1261)/92.09 = 0.6847 m; doi resolved via crossref api,high,medium,high,low,low,low,low,0.375,4f832673a7e27e7b,3.2,4.21,86.0,1.0,3.89,5.15,-1.29,124.0,1.91,2.0,5.967171854538937
249,tio2,gamma-al2o3,,,,ni,5.0,nanocomposite,anatase-rutile,,5wt%ni/tio2/gamma-al2o3,,,0.0,impregnation,500.0,5.0,visible,,,,,0,0,0,0,1,0.2,10.0,0.2 g/l,50.0,5.0,0.6847,5 vol%,25.0,,165.3 μmol g⁻¹ h⁻¹,165.3,10.1016/j.apcatb.2018.03.015,https://doi.org/10.1016/j.apcatb.2018.03.015,natural solar light-driven preparation of plasmonic resonance-based alloy and core-shell catalyst for sustainable enhanced hydrogen production: green approach and characterization,applied catalysis b: environmental,2018.0,kumar et al.,needs_review,catalyst loading calc: 0.2 g/l × 50.0 ml = 10.00 mg; glycerol std: (5.0/100×1261)/92.09 = 0.6847 m; doi resolved via crossref api,high,medium,high,low,low,low,low,0.375,32086b06f4f48490,3.2,4.21,86.0,1.0,3.89,5.15,-1.29,124.0,1.91,2.0,5.113793386198882
267,gamma-al2o3,cnt,,,,ni,,nanocomposite,,,xwt%ni/gamma-al2o3/cnt,,,0.0,steam reforming,,0.0,visible,,,,,0,0,0,0,1,0.2,10.0,0.2 g/l,50.0,5.0,0.6847,5 vol%,25.0,,144.8 μmol g⁻¹ h⁻¹,144.8,10.1016/j,https://doi.org/10.1016/j,needs_verification,international journal of hydrogen energy,2023.0,"zhao, h. et al.",ok,catalyst loading calc: 0.2 g/l × 50.0 ml = 10.00 mg; glycerol std: (5.0/100×1261)/92.09 = 0.6847 m,high,medium,high,low,low,low,low,0.375,6c788cea9d142bf3,3.0,4.2,20.0,1.0,5.0,5.15,-1.29,124.0,1.91,2.0,4.982235819574558
266,gamma-al2o3,cnt,,,,ni,,nanocomposite,,,xwt%ni/gamma-al2o3/cnt,,,0.0,steam reforming,,0.0,visible,,,,,0,0,0,0,1,0.2,10.0,0.2 g/l,50.0,5.0,0.6847,5 vol%,25.0,,165.9 μmol g⁻¹ h⁻¹,165.9,10.1016/j.apcatb.2018.03.015,https://doi.org/10.1016/j.apcatb.2018.03.015,natural solar light-driven preparation of plasmonic resonance-based alloy and core-shell catalyst for sustainable enhanced hydrogen production: green approach and characterization,applied catalysis b: environmental,2018.0,kumar et al.,needs_review,catalyst loading calc: 0.2 g/l × 50.0 ml = 10.00 mg; glycerol std: (5.0/100×1261)/92.09 = 0.6847 m; doi resolved via crossref api,high,medium,high,low,low,low,low,0.375,23e704803890681e,3.0,4.2,20.0,1.0,5.0,5.15,-1.29,124.0,1.91,2.0,5.11739483066779
265,gamma-al2o3,cnt,,,,ni,,nanocomposite,,,xwt%ni/gamma-al2o3/cnt,,,0.0,steam reforming,,0.0,visible,,,,,0,0,0,0,1,0.2,10.0,0.2 g/l,50.0,5.0,0.6847,5 vol%,25.0,,204.9 μmol g⁻¹ h⁻¹,204.9,10.1016/j.apcatb.2018.03.015,https://doi.org/10.1016/j.apcatb.2018.03.015,natural solar light-driven preparation of plasmonic resonance-based alloy and core-shell catalyst for sustainable enhanced hydrogen production: green approach and characterization,applied catalysis b: environmental,2018.0,kumar et al.,needs_review,catalyst loading calc: 0.2 g/l × 50.0 ml = 10.00 mg; glycerol std: (5.0/100×1261)/92.09 = 0.6847 m; doi resolved via crossref api,high,medium,high,low,low,low,low,0.375,47188186211d53a3,3.0,4.2,20.0,1.0,5.0,5.15,-1.29,124.0,1.91,2.0,5.327390614033744
316,tio2,,,100.0,,pt,,nanoparticle,,,xwt%pt/tio2,,,0.0,sonication,,0.0,uv,xe lamp,,,,1,0,0,1,0,0.15,15.0,0.15 g/l,100.0,0.22,0.0301,0.22 vol%,25.0,,141 μmol g⁻¹ h⁻¹,141.0,10.1016/j.ultsonch.2018.10.027,https://doi.org/10.1016/j.ultsonch.2018.10.027,effects of sonication on photocatalytic reforming of aqueous glycerol solutio,,2019.0,mizukoshi,needs_review,catalyst loading calc: 0.15 g/l × 100.0 ml = 15.00 mg; glycerol std: (0.22/100×1261)/92.09 = 0.0301 m; doi resolved via crossref api,high,medium,high,high,low,low,low,0.375,b6c33c8cdf9dd56e,3.2,4.21,86.0,1.0,3.89,5.65,-2.25,139.0,2.28,5.0,4.955827057601261
622,zno,zns,pds,76.0,20.4,,,nanocomposite,,3.24,zno/zns,water bath,,0.0,chemical conversion,,0.0,visible,xe lamp,500.0,500 w,420.0,1,0,0,0,1,6.0,60.0,6 g/l,10.0,5.0,0.6847,5 vol%,,,138.23 μmol g⁻¹ h⁻¹,138.23,10.1007/s11051-020-04989-2,https://doi.org/10.1007/s11051-020-04989-2,one-step sol-gel synthesis of pbtio3 nanosheets and photocatalytic enhancement through decoration by platinum,journal of nanoparticle research,2020.0,kadi and m. w. and r. m. mohamed,needs_review,"catalyst loading calc: 6.0 g/l × 10.0 ml = 60.00 mg; glycerol std: (5.0/100×1261)/92.09 = 0.6847 m; co_catalyst set to 'none': bare semiconductor; wavelength_cutoff_nm=420nm inferred (xe lamp, visible cutoff); doi resolved via crossref api",high,medium,high,high,medium,low,high,0.375,90c2160409068bf7,3.37,4.35,8.5,3.0,5.61,0.0,0.0,0.0,0.0,0.0,4.936127241921194
621,zno,zns,pds,76.0,19.4,,,nanocomposite,,3.25,zno/zns,water bath,,0.0,chemical conversion,,0.0,visible,xe lamp,500.0,500 w,420.0,1,0,0,0,1,6.0,60.0,6 g/l,10.0,5.0,0.6847,5 vol%,,,238.1 μmol g⁻¹ h⁻¹,238.1,10.1007/s11051-020-04989-2,https://doi.org/10.1007/s11051-020-04989-2,one-step sol-gel synthesis of pbtio3 nanosheets and photocatalytic enhancement through decoration by platinum,journal of nanoparticle research,2020.0,kadi and m. w. and r. m. mohamed,needs_review,"catalyst loading calc: 6.0 g/l × 10.0 ml = 60.00 mg; glycerol std: (5.0/100×1261)/92.09 = 0.6847 m; co_catalyst set to 'none': bare semiconductor; wavelength_cutoff_nm=420nm inferred (xe lamp, visible cutoff); doi resolved via crossref api",high,medium,high,high,medium,low,high,0.375,becaa5ca9638d1eb,3.37,4.35,8.5,3.0,5.61,0.0,0.0,0.0,0.0,0.0,5.476881874464279
620,zno,zns,pds,76.0,17.7,,,nanocomposite,,3.26,zno/zns,water bath,,0.0,chemical conversion,,0.0,visible,xe lamp,500.0,500 w,420.0,1,0,0,0,1,6.0,60.0,6 g/l,10.0,5.0,0.6847,5 vol%,,,149.18 μmol g⁻¹ h⁻¹,149.18,10.1007/s11051-020-04989-2,https://doi.org/10.1007/s11051-020-04989-2,one-step sol-gel synthesis of pbtio3 nanosheets and photocatalytic enhancement through decoration by platinum,journal of nanoparticle research,2020.0,kadi and m. w. and r. m. mohamed,needs_review,"catalyst loading calc: 6.0 g/l × 10.0 ml = 60.00 mg; glycerol std: (5.0/100×1261)/92.09 = 0.6847 m; co_catalyst set to 'none': bare semiconductor; wavelength_cutoff_nm=420nm inferred (xe lamp, visible cutoff); doi resolved via crossref api",high,medium,high,high,medium,low,high,0.375,911af80cc2224269,3.37,4.35,8.5,3.0,5.61,0.0,0.0,0.0,0.0,0.0,5.011834574671738
619,zno,zns,pds,76.0,10.0,,,nanocomposite,,3.25,zno/zns,water bath,,0.0,chemical conversion,,0.0,visible,xe lamp,500.0,500 w,420.0,1,0,0,0,1,6.0,60.0,6 g/l,10.0,5.0,0.6847,5 vol%,,,95.8 μmol g⁻¹ h⁻¹,95.8,10.1007/s11051-020-04989-2,https://doi.org/10.1007/s11051-020-04989-2,one-step sol-gel synthesis of pbtio3 nanosheets and photocatalytic enhancement through decoration by platinum,journal of nanoparticle research,2020.0,kadi and m. w. and r. m. mohamed,needs_review,"catalyst loading calc: 6.0 g/l × 10.0 ml = 60.00 mg; glycerol std: (5.0/100×1261)/92.09 = 0.6847 m; co_catalyst set to 'none': bare semiconductor; wavelength_cutoff_nm=420nm inferred (xe lamp, visible cutoff); doi resolved via crossref api",high,medium,high,high,medium,low,high,0.375,806f119af1fa1340,3.37,4.35,8.5,3.0,5.61,0.0,0.0,0.0,0.0,0.0,4.572646994282532
264,gamma-al2o3,cnt,,,,ni,10.0,nanocomposite,,,10wt%ni/gamma-al2o3/cnt,,,0.0,steam reforming,,0.0,visible,,,,,0,0,0,0,1,0.2,10.0,0.2 g/l,50.0,5.0,0.6847,5 vol%,25.0,,295.1 μmol g⁻¹ h⁻¹,295.1,10.1016/j.apcatb.2018.03.015,https://doi.org/10.1016/j.apcatb.2018.03.015,natural solar light-driven preparation of plasmonic resonance-based alloy and core-shell catalyst for sustainable enhanced hydrogen production: green approach and characterization,applied catalysis b: environmental,2018.0,kumar et al.,needs_review,catalyst loading calc: 0.2 g/l × 50.0 ml = 10.00 mg; glycerol std: (5.0/100×1261)/92.09 = 0.6847 m; doi resolved via crossref api,high,medium,high,low,low,low,low,0.375,ee8955ce41455c6e,3.0,4.2,20.0,1.0,5.0,5.15,-1.29,124.0,1.91,2.0,5.690697235107546
263,gamma-al2o3,cnt,,,,ni,5.0,nanocomposite,,,5wt%ni/gamma-al2o3/cnt,,,0.0,steam reforming,,0.0,visible,,,,,0,0,0,0,1,0.2,10.0,0.2 g/l,50.0,5.0,0.6847,5 vol%,25.0,,165.9 μmol g⁻¹ h⁻¹,165.9,10.1016/j.apcatb.2018.03.015,https://doi.org/10.1016/j.apcatb.2018.03.015,natural solar light-driven preparation of plasmonic resonance-based alloy and core-shell catalyst for sustainable enhanced hydrogen production: green approach and characterization,applied catalysis b: environmental,2018.0,kumar et al.,needs_review,catalyst loading calc: 0.2 g/l × 50.0 ml = 10.00 mg; glycerol std: (5.0/100×1261)/92.09 = 0.6847 m; doi resolved via crossref api,high,medium,high,low,low,low,low,0.375,3a651105c91f5f90,3.0,4.2,20.0,1.0,5.0,5.15,-1.29,124.0,1.91,2.0,5.11739483066779
262,tio2,gamma-al2o3,,90.0,,ni,,nanocomposite,anatase-rutile,2.94,xwt%ni/tio2/gamma-al2o3,,,0.0,solid-state,,0.0,visible,,,,,0,0,0,0,1,0.2,10.0,0.2 g/l,50.0,5.0,0.6847,5 vol%,25.0,,2400.7 μmol g⁻¹ h⁻¹,2400.7,10.1016/j.apcatb.2018.03.015,https://doi.org/10.1016/j.apcatb.2018.03.015,natural solar light-driven preparation of plasmonic resonance-based alloy and core-shell catalyst for sustainable enhanced hydrogen production: green approach and characterization,applied catalysis b: environmental,2018.0,kumar et al.,needs_review,catalyst loading calc: 0.2 g/l × 50.0 ml = 10.00 mg; glycerol std: (5.0/100×1261)/92.09 = 0.6847 m; doi resolved via crossref api,high,medium,high,low,low,low,high,0.375,14c0a9caef9b2e02,3.2,4.21,86.0,1.0,3.89,5.15,-1.29,124.0,1.91,2.0,7.783932098919717
261,tio2,gamma-al2o3,,90.0,,ni,,nanocomposite,anatase-rutile,3.0,xwt%ni/tio2/gamma-al2o3,,,0.0,solid-state,,0.0,visible,,,,,0,0,0,0,1,0.2,10.0,0.2 g/l,50.0,5.0,0.6847,5 vol%,25.0,,2036.4 μmol g⁻¹ h⁻¹,2036.4,10.1016/j.apcatb.2018.03.015,https://doi.org/10.1016/j.apcatb.2018.03.015,natural solar light-driven preparation of plasmonic resonance-based alloy and core-shell catalyst for sustainable enhanced hydrogen production: green approach and characterization,applied catalysis b: environmental,2018.0,kumar et al.,needs_review,catalyst loading calc: 0.2 g/l × 50.0 ml = 10.00 mg; glycerol std: (5.0/100×1261)/92.09 = 0.6847 m; doi resolved via crossref api,high,medium,high,low,low,low,high,0.375,1eb40cda1b8e6645,3.2,4.21,86.0,1.0,3.89,5.15,-1.29,124.0,1.91,2.0,7.619429764155966
260,tio2,gamma-al2o3,,90.0,,ni,,nanocomposite,anatase-rutile,3.02,xwt%ni/tio2/gamma-al2o3,,,0.0,solid-state,,0.0,visible,,,,,0,0,0,0,1,0.2,10.0,0.2 g/l,50.0,5.0,0.6847,5 vol%,25.0,,1705.3 μmol g⁻¹ h⁻¹,1705.3,10.1016/j.apcatb.2018.03.015,https://doi.org/10.1016/j.apcatb.2018.03.015,natural solar light-driven preparation of plasmonic resonance-based alloy and core-shell catalyst for sustainable enhanced hydrogen production: green approach and characterization,applied catalysis b: environmental,2018.0,kumar et al.,needs_review,catalyst loading calc: 0.2 g/l × 50.0 ml = 10.00 mg; glycerol std: (5.0/100×1261)/92.09 = 0.6847 m; doi resolved via crossref api,high,medium,high,low,low,low,high,0.375,24bfe1a2f2fb25f4,3.2,4.21,86.0,1.0,3.89,5.15,-1.29,124.0,1.91,2.0,7.442082562533219
259,tio2,gamma-al2o3,,90.0,,ni,10.0,nanocomposite,anatase-rutile,3.05,10wt%ni/tio2/gamma-al2o3,,,0.0,solid-state,,0.0,visible,,,,,0,0,0,0,1,0.2,10.0,0.2 g/l,50.0,5.0,0.6847,5 vol%,25.0,,1418.3 μmol g⁻¹ h⁻¹,1418.3,10.1016/j.apcatb.2018.03.015,https://doi.org/10.1016/j.apcatb.2018.03.015,natural solar light-driven preparation of plasmonic resonance-based alloy and core-shell catalyst for sustainable enhanced hydrogen production: green approach and characterization,applied catalysis b: environmental,2018.0,kumar et al.,needs_review,catalyst loading calc: 0.2 g/l × 50.0 ml = 10.00 mg; glycerol std: (5.0/100×1261)/92.09 = 0.6847 m; doi resolved via crossref api,high,medium,high,low,low,low,high,0.375,bab20ecd807b2a22,3.2,4.21,86.0,1.0,3.89,5.15,-1.29,124.0,1.91,2.0,7.257919071305212
258,tio2,gamma-al2o3,,90.0,,ni,5.0,nanocomposite,anatase-rutile,3.09,5wt%ni/tio2/gamma-al2o3,,,0.0,solid-state,,0.0,visible,,,,,0,0,0,0,1,0.2,10.0,0.2 g/l,50.0,5.0,0.6847,5 vol%,25.0,,1192.1 μmol g⁻¹ h⁻¹,1192.1,10.1016/j.apcatb.2018.03.015,https://doi.org/10.1016/j.apcatb.2018.03.015,natural solar light-driven preparation of plasmonic resonance-based alloy and core-shell catalyst for sustainable enhanced hydrogen production: green approach and characterization,applied catalysis b: environmental,2018.0,kumar et al.,needs_review,catalyst loading calc: 0.2 g/l × 50.0 ml = 10.00 mg; glycerol std: (5.0/100×1261)/92.09 = 0.6847 m; doi resolved via crossref api,high,medium,high,low,low,low,high,0.375,926adc80109aa6a6,3.2,4.21,86.0,1.0,3.89,5.15,-1.29,124.0,1.91,2.0,7.084310240881755
257,tio2,gamma-al2o3,,,,ni,,nanocomposite,anatase-rutile,,xwt%ni/tio2/gamma-al2o3,,,0.0,impregnation,500.0,5.0,visible,,,,,0,0,0,0,1,2.0,100.0,2 g/l,50.0,5.0,0.6847,5 vol%,25.0,,199.2 μmol g⁻¹ h⁻¹,199.2,10.1016/j.apcatb.2018.03.015,https://doi.org/10.1016/j.apcatb.2018.03.015,natural solar light-driven preparation of plasmonic resonance-based alloy and core-shell catalyst for sustainable enhanced hydrogen production: green approach and characterization,applied catalysis b: environmental,2018.0,kumar et al.,needs_review,catalyst loading calc: 2.0 g/l × 50.0 ml = 100.00 mg; glycerol std: (5.0/100×1261)/92.09 = 0.6847 m; doi resolved via crossref api,high,medium,high,low,low,low,low,0.375,19745cafc3a8a77a,3.2,4.21,86.0,1.0,3.89,5.15,-1.29,124.0,1.91,2.0,5.29931686688112
256,tio2,gamma-al2o3,,,,ni,,nanocomposite,anatase-rutile,,xwt%ni/tio2/gamma-al2o3,,,0.0,impregnation,500.0,5.0,visible,,,,,0,0,0,0,1,1.0,50.0,1 g/l,50.0,5.0,0.6847,5 vol%,25.0,,261.2 μmol g⁻¹ h⁻¹,261.2,10.1016/j.apcatb.2018.03.015,https://doi.org/10.1016/j.apcatb.2018.03.015,natural solar light-driven preparation of plasmonic resonance-based alloy and core-shell catalyst for sustainable enhanced hydrogen production: green approach and characterization,applied catalysis b: environmental,2018.0,kumar et al.,needs_review,catalyst loading calc: 1.0 g/l × 50.0 ml = 50.00 mg; glycerol std: (5.0/100×1261)/92.09 = 0.6847 m; doi resolved via crossref api,high,medium,high,low,low,low,low,0.375,17e9b94ac99174fa,3.2,4.21,86.0,1.0,3.89,5.15,-1.29,124.0,1.91,2.0,5.569107571329599
255,tio2,gamma-al2o3,,,,ni,,nanocomposite,anatase-rutile,,xwt%ni/tio2/gamma-al2o3,,,0.0,impregnation,500.0,5.0,visible,,,,,0,0,0,0,1,0.5,25.0,0.5 g/l,50.0,5.0,0.6847,5 vol%,25.0,,300.8 μmol g⁻¹ h⁻¹,300.8,10.1016/j.apcatb.2018.03.015,https://doi.org/10.1016/j.apcatb.2018.03.015,natural solar light-driven preparation of plasmonic resonance-based alloy and core-shell catalyst for sustainable enhanced hydrogen production: green approach and characterization,applied catalysis b: environmental,2018.0,kumar et al.,needs_review,catalyst loading calc: 0.5 g/l × 50.0 ml = 25.00 mg; glycerol std: (5.0/100×1261)/92.09 = 0.6847 m; doi resolved via crossref api,high,medium,high,low,low,low,low,0.375,abae0d6b69e935f9,3.2,4.21,86.0,1.0,3.89,5.15,-1.29,124.0,1.91,2.0,5.709764546333749
254,tio2,gamma-al2o3,,,,ni,,nanocomposite,anatase-rutile,,xwt%ni/tio2/gamma-al2o3,,,0.0,impregnation,500.0,5.0,visible,,,,,0,0,0,0,1,0.1,5.0,0.1 g/l,50.0,5.0,0.6847,5 vol%,25.0,,370.2 μmol g⁻¹ h⁻¹,370.2,10.1016/j.apcatb.2018.03.015,https://doi.org/10.1016/j.apcatb.2018.03.015,natural solar light-driven preparation of plasmonic resonance-based alloy and core-shell catalyst for sustainable enhanced hydrogen production: green approach and characterization,applied catalysis b: environmental,2018.0,kumar et al.,needs_review,catalyst loading calc: 0.1 g/l × 50.0 ml = 5.00 mg; glycerol std: (5.0/100×1261)/92.09 = 0.6847 m; doi resolved via crossref api,high,medium,high,low,low,low,low,0.375,248f0b379f59f294,3.2,4.21,86.0,1.0,3.89,5.15,-1.29,124.0,1.91,2.0,5.916741000912046
253,tio2,gamma-al2o3,,,,ni,,nanocomposite,anatase-rutile,,xwt%ni/tio2/gamma-al2o3,,,0.0,impregnation,500.0,5.0,visible,,,,,0,0,0,0,1,0.2,10.0,0.2 g/l,50.0,5.0,0.6847,5 vol%,25.0,,145 μmol g⁻¹ h⁻¹,145.0,10.1016/j.apcatb.2018.03.015,https://doi.org/10.1016/j.apcatb.2018.03.015,natural solar light-driven preparation of plasmonic resonance-based alloy and core-shell catalyst for sustainable enhanced hydrogen production: green approach and characterization,applied catalysis b: environmental,2018.0,kumar et al.,needs_review,catalyst loading calc: 0.2 g/l × 50.0 ml = 10.00 mg; glycerol std: (5.0/100×1261)/92.09 = 0.6847 m; doi resolved via crossref api,high,medium,high,low,low,low,low,0.375,fe870a8911c14577,3.2,4.21,86.0,1.0,3.89,5.15,-1.29,124.0,1.91,2.0,4.983606621708336
247,tio2,gamma-al2o3,cnt,90.0,,ni,,nanocomposite,anatase-rutile,2.88,xwt%ni/tio2/gamma-al2o3,,,0.0,solid-state,,0.0,visible,,,,,0,0,0,0,1,0.2,10.0,0.2 g/l,50.0,5.0,0.6847,5 vol%,25.0,,2390.2 μmol g⁻¹ h⁻¹,2390.2,10.1016/j.apcatb.2018.03.015,https://doi.org/10.1016/j.apcatb.2018.03.015,natural solar light-driven preparation of plasmonic resonance-based alloy and core-shell catalyst for sustainable enhanced hydrogen production: green approach and characterization,applied catalysis b: environmental,2018.0,kumar et al.,needs_review,catalyst loading calc: 0.2 g/l × 50.0 ml = 10.00 mg; glycerol std: (5.0/100×1261)/92.09 = 0.6847 m; doi resolved via crossref api,high,medium,high,low,low,low,high,0.375,8dc3632349b0c0ff,3.2,4.21,86.0,1.0,3.89,5.15,-1.29,124.0,1.91,2.0,7.779550610969728
246,tio2,gamma-al2o3,cnt,90.0,,ni,,nanocomposite,anatase-rutile,2.92,xwt%ni/tio2/gamma-al2o3,,,0.0,solid-state,,0.0,visible,,,,,0,0,0,0,1,0.2,10.0,0.2 g/l,50.0,5.0,0.6847,5 vol%,25.0,,2595.1 μmol g⁻¹ h⁻¹,2595.1,10.1016/j.apcatb.2018.03.015,https://doi.org/10.1016/j.apcatb.2018.03.015,natural solar light-driven preparation of plasmonic resonance-based alloy and core-shell catalyst for sustainable enhanced hydrogen production: green approach and characterization,applied catalysis b: environmental,2018.0,kumar et al.,needs_review,catalyst loading calc: 0.2 g/l × 50.0 ml = 10.00 mg; glycerol std: (5.0/100×1261)/92.09 = 0.6847 m; doi resolved via crossref api,high,medium,high,low,low,low,high,0.375,9d7f8b44508d1117,3.2,4.21,86.0,1.0,3.89,5.15,-1.29,124.0,1.91,2.0,7.8617655978833065
