Repository: RaunakOP-web/Photocatalyst-Trial-

# Glycerol Photocatalyst HER Prediction

## Overview

Machine learning pipeline to **predict and rank photocatalysts** for hydrogen
evolution via glycerol photoreforming. Trains XGBoost and LightGBM regressors on
an 886-row literature-mined dataset, using physically meaningful features to
predict the hydrogen evolution rate (HER, µmol g⁻¹ h⁻¹).

### Step 1: Add your dataset

Drop your master dataset (CSV, JSON, or XLSX) into `data/raw/`.

## Dataset

The master dataset contains **886 entries** of glycerol photoreforming
experiments mined from published literature; **838** remain after
deduplication and quality filtering (`data/processed/df_clean.csv`). Each entry includes catalyst

File: data/processed/df_clean.csv (part 12 of 16)
,host_material,semiconductor_2,semiconductor_3,semiconductor_1_pct,semiconductor_2_pct,co_catalyst,co_catalyst_wt_pct,form,structure,bandgap_eV,full_catalyst,preparation_semiconductor,calcination_temp_semiconductor_C,calcination_time_semiconductor_h,preparation_photocatalyst,calcination_temp_photocatalyst_C,calcination_time_photocatalyst_h,light_type,light_source_type,light_power_W,light_power_reported,wavelength_cutoff_nm,is_xe_lamp,is_hg_lamp,is_led,is_uv,is_visible_light,catalyst_loading_g_L,catalyst_loading_mg,catalyst_loading_reported,reaction_volume_mL,glycerol_concentration_v_pct,glycerol_concentration_std,glycerol_concentration_reported,temperature_C,pH,HER_reported,HER_std_umol_g_h,DOI,source_url,paper_title,journal,year,authors,data_quality_flag,data_quality_note,confidence_HER,confidence_loading,confidence_volume,confidence_light,confidence_wavelength,confidence_pH,confidence_bandgap,metadata_completeness_score,experiment_hash,semi_bandgap_eV,semi_electron_affinity_eV,semi_dielectric,semi_crystal,semi_density,cocat_work_function,cocat_d_band_center,cocat_atomic_radius,cocat_electronegativity,cocat_price,log_HER
245,tio2,gamma-al2o3,cnt,90.0,,ni,,nanocomposite,anatase-rutile,2.94,xwt%ni/tio2/gamma-al2o3,,,0.0,solid-state,,0.0,visible,,,,,0,0,0,0,1,0.2,10.0,0.2 g/l,50.0,5.0,0.6847,5 vol%,25.0,,2987.8 μmol g⁻¹ h⁻¹,2987.8,10.1016/j.apcatb.2018.03.015,https://doi.org/10.1016/j.apcatb.2018.03.015,natural solar light-driven preparation of plasmonic resonance-based alloy and core-shell catalyst for sustainable enhanced hydrogen production: green approach and characterization,applied catalysis b: environmental,2018.0,kumar et al.,needs_review,catalyst loading calc: 0.2 g/l × 50.0 ml = 10.00 mg; glycerol std: (5.0/100×1261)/92.09 = 0.6847 m; doi resolved via crossref api,high,medium,high,low,low,low,high,0.375,3ade153a6ee926fd,3.2,4.21,86.0,1.0,3.89,5.15,-1.29,124.0,1.91,2.0,8.002627248034523
244,tio2,gamma-al2o3,cnt,90.0,,ni,10.0,nanocomposite,anatase-rutile,2.96,10wt%ni/tio2/gamma-al2o3,,,0.0,solid-state,,0.0,visible,,,,,0,0,0,0,1,0.2,10.0,0.2 g/l,50.0,5.0,0.6847,5 vol%,25.0,,3397.6 μmol g⁻¹ h⁻¹,3397.6,10.1016/j.apcatb.2018.03.015,https://doi.org/10.1016/j.apcatb.2018.03.015,natural solar light-driven preparation of plasmonic resonance-based alloy and core-shell catalyst for sustainable enhanced hydrogen production: green approach and characterization,applied catalysis b: environmental,2018.0,kumar et al.,needs_review,catalyst loading calc: 0.2 g/l × 50.0 ml = 10.00 mg; glycerol std: (5.0/100×1261)/92.09 = 0.6847 m; doi resolved via crossref api,high,medium,high,low,low,low,high,0.375,8538df48b5690a0b,3.2,4.21,86.0,1.0,3.89,5.15,-1.29,124.0,1.91,2.0,8.131118861100004
243,tio2,gamma-al2o3,cnt,90.0,,ni,5.0,nanocomposite,anatase-rutile,3.06,5wt%ni/tio2/gamma-al2o3,,,0.0,solid-state,,0.0,visible,,,,,0,0,0,0,1,0.2,10.0,0.2 g/l,50.0,5.0,0.6847,5 vol%,25.0,,2040.2 μmol g⁻¹ h⁻¹,2040.2,10.1016/j.apcatb.2018.03.015,https://doi.org/10.1016/j.apcatb.2018.03.015,natural solar light-driven preparation of plasmonic resonance-based alloy and core-shell catalyst for sustainable enhanced hydrogen production: green approach and characterization,applied catalysis b: environmental,2018.0,kumar et al.,needs_review,catalyst loading calc: 0.2 g/l × 50.0 ml = 10.00 mg; glycerol std: (5.0/100×1261)/92.09 = 0.6847 m; doi resolved via crossref api,high,medium,high,low,low,low,high,0.375,d3f2e7004f976048,3.2,4.21,86.0,1.0,3.89,5.15,-1.29,124.0,1.91,2.0,7.621293149189817
238,zno,cnt,,94.0,,la,,nanocomposite,,,xwt%la/zno/cnt,,,0.0,sol-gel,700.0,3.0,visible,xe lamp,300.0,300 w,365.0,1,0,0,0,1,0.3,24.0,0.3 g/l,80.0,10.0,1.3693,10 vol%,,,184800 μmol g⁻¹ h⁻¹,184800.0,10.2495/esus170321,https://doi.org/10.2495/esus170321,an experimental study of the photocatalytic hydrogen production in the laboratory-scale set-up depending on the process conditions,,2017.0,stelmachowski and k. bednarczyk and m. gmurek,needs_review,catalyst loading calc: 0.3 g/l × 80.0 ml = 24.00 mg; glycerol std: (10.0/100×1261)/92.09 = 1.3693 m; doi resolved via crossref api,high,medium,high,high,medium,low,low,0.375,2673654e94ef9c67,3.37,4.35,8.5,3.0,5.61,4.9,-2.0,130.0,2.0,3.0,12.12703484943049
237,zno,,,100.0,,la,,nanoparticle,,,xwt%la/zno,,,0.0,,,0.0,visible,xe lamp,300.0,300 w,365.0,1,0,0,0,1,0.3,24.0,0.3 g/l,80.0,10.0,1.3693,10 vol%,,,145900 μmol g⁻¹ h⁻¹,145900.0,10.2495/esus170321,https://doi.org/10.2495/esus170321,an experimental study of the photocatalytic hydrogen production in the laboratory-scale set-up depending on the process conditions,,2017.0,stelmachowski and k. bednarczyk and m. gmurek,needs_review,catalyst loading calc: 0.3 g/l × 80.0 ml = 24.00 mg; glycerol std: (10.0/100×1261)/92.09 = 1.3693 m; doi resolved via crossref api,high,medium,high,high,medium,low,low,0.375,59229ff637dc7e48,3.37,4.35,8.5,3.0,5.61,4.9,-2.0,130.0,2.0,3.0,11.890683588496984
633,tio2,nio,cuo,90.0,9.0,,,nanoparticle,anatase,,tio2/nio,sol-gel,450.0,2.0,uniform loading,,0.0,visible,,,,,0,0,0,0,1,0.4,20.0,0.4 g/l,50.0,0.02,0.0027,0.02 vol%,,6.7,26100 μmol g⁻¹ h⁻¹,26100.0,10.1016/j.ijhydene.2018.01.011,https://doi.org/10.1016/j.ijhydene.2018.01.011,enhanced photocatalytic hydrogen production activity of noble metal free mwcnt-tio2 nanocomposites,international journal of hydrogen energy,2018.0,reddy et al.,needs_review,catalyst loading calc: 0.4 g/l × 50.0 ml = 20.00 mg; glycerol std: (0.02/100×1261)/92.09 = 0.0027 m; co_catalyst set to 'none': bare semiconductor; doi resolved via crossref api,high,medium,high,low,low,high,low,0.375,27bc01f9429a6513,3.2,4.21,86.0,1.0,3.89,0.0,0.0,0.0,0.0,0.0,10.169728906753061
625,tio2,g-c3n4,rgo,67.0,30.0,,,nanocomposite,anatase,2.56,tio2/g-c3n4,hydrolysis,400.0,2.0,impregnation,400.0,1.0,visible,xe lamp,250.0,250 w,420.0,1,0,0,0,1,0.2,10.0,0.2 g/l,50.0,5.2,0.712,5.2 vol%,,,23143 μmol g⁻¹ h⁻¹,23143.0,10.1063/1.5021350,https://doi.org/10.1063/1.5021350,enhanced photocatalytic hydrogen formation over fe-loaded tio2 and g-c3n4 composites from mixed glycerol and water by solar irradiation,journal of renewable and sustainable energy,2018.0,sadanandam and l. zhang and m. s. scurrell,needs_review,"catalyst loading calc: 0.2 g/l × 50.0 ml = 10.00 mg; glycerol std: (5.2/100×1261)/92.09 = 0.7120 m; co_catalyst set to 'none': bare semiconductor; wavelength_cutoff_nm=420nm inferred (xe lamp, visible cutoff); doi resolved via crossref api",high,medium,high,high,medium,low,high,0.375,903db864db03d6f3,3.2,4.21,86.0,1.0,3.89,0.0,0.0,0.0,0.0,0.0,10.04949084665597
624,tio2,cufe2o4,rgo,67.0,30.0,,,nanocomposite,anatase,1.51,tio2/cufe2o4,hydrolysis,400.0,2.0,impregnation,400.0,2.0,visible,xe lamp,250.0,250 w,420.0,1,0,0,0,1,0.1,5.0,0.1 g/l,50.0,5.2,0.712,5.2 vol%,,,35981 μmol g⁻¹ h⁻¹,35981.0,10.1063/1.5021350,https://doi.org/10.1063/1.5021350,enhanced photocatalytic hydrogen formation over fe-loaded tio2 and g-c3n4 composites from mixed glycerol and water by solar irradiation,journal of renewable and sustainable energy,2018.0,sadanandam and l. zhang and m. s. scurrell,needs_review,"catalyst loading calc: 0.1 g/l × 50.0 ml = 5.00 mg; glycerol std: (5.2/100×1261)/92.09 = 0.7120 m; co_catalyst set to 'none': bare semiconductor; wavelength_cutoff_nm=420nm inferred (xe lamp, visible cutoff); doi resolved via crossref api",high,medium,high,high,medium,low,high,0.375,cdb050fc15c907fd,3.2,4.21,86.0,1.0,3.89,0.0,0.0,0.0,0.0,0.0,10.490774092396565
832,tio2,ac,,98.0,,,,nanocomposite,anatase-rutile,2.83,tio2/ac,,,0.0,hydrothermal,400.0,2.0,visible,xe lamp,250.0,250 w,420.0,1,0,0,0,1,0.1,5.0,0.1 g/l,50.0,5.0,0.6847,5 vol%,,,3745.2 μmol g⁻¹ h⁻¹,3745.2,10.1016/j.materresbull.2018.06.009,https://doi.org/10.1016/j.materresbull.2018.06.009,multiwalled carbon nanotubes in titania based nanocomposite as trap for photoexcitons for enhanced photocatalytic hydrogen production under solar light irradiation,materials,2018.0,reddy et al.,needs_review,"catalyst loading calc: 0.1 g/l × 50.0 ml = 5.00 mg; glycerol std: (5.0/100×1261)/92.09 = 0.6847 m; co_catalyst set to 'none': bare semiconductor; wavelength_cutoff_nm=420nm inferred (xe lamp, visible cutoff); doi resolved via crossref api",high,medium,high,high,medium,low,high,0.375,efc655dbeb8717f9,3.2,4.21,86.0,1.0,3.89,0.0,0.0,0.0,0.0,0.0,8.228497271861793
823,tio2,cuo,,99.5,,,,nanobelt,anatase-rutile,,tio2/cuo,hydrothermal,550.0,5.0,impregnation,500.0,5.0,visible,,,,,0,0,0,0,1,2.0,300.0,2 g/l,150.0,5.0,0.6847,5 vol%,25.0,,3408 μmol g⁻¹ h⁻¹,3408.0,10.1039/c3cc44742a,https://doi.org/10.1039/c3cc44742a,nano-size effects on cuo/tio2 catalysts for highly efficient h2 production under solar light irradiation,chemical communications,2013.0,kumar et al.,needs_review,catalyst loading calc: 2.0 g/l × 150.0 ml = 300.00 mg; glycerol std: (5.0/100×1261)/92.09 = 0.6847 m; co_catalyst set to 'none': bare semiconductor; doi resolved via crossref api,high,medium,high,low,low,low,low,0.375,b1fcb648421e0924,3.2,4.21,86.0,1.0,3.89,0.0,0.0,0.0,0.0,0.0,8.134174272137903
66,tio2,,,100.0,,au,0.5,nanotube,anatase,3.19,0.5wt%au/tio2,,,0.0,hydrothermal,600.0,2.0,uv,,100.0,100 w,365.0,0,0,0,1,0,0.3,6.0,0.3 g/l,20.0,10.0,1.3693,10 vol%,,,29200 μmol g⁻¹ h⁻¹,29200.0,10.1016/j.jcat.2015.07.014,https://doi.org/10.1016/j.jcat.2015.07.014,novel au/ tio2 photocatalysts for hydrogen production in alcohol–water mixtures based on hydrogen titanate nanotube precursors,journal of catalysis,2015.0,dosado et al.,needs_review,catalyst loading calc: 0.3 g/l × 20.0 ml = 6.00 mg; glycerol std: (10.0/100×1261)/92.09 = 1.3693 m; doi resolved via crossref api,high,medium,high,low,medium,low,high,0.375,9aedd5923690ed07,3.2,4.21,86.0,1.0,3.89,5.1,-3.56,144.0,2.54,5.0,10.281958234245314
60,tio2,,,100.0,,ag,,nanoflake,anatase,3.08,xwt%ag/tio2,hydrothermal,,0.0,impregnation,500.0,0.5,visible,xe lamp,300.0,300 w,420.0,1,0,0,0,1,1.0,50.0,1 g/l,50.0,10.0,1.3693,10 vol%,,,70 μmol g⁻¹ h⁻¹,70.0,10.1016/j,https://doi.org/10.1016/j,needs_verification,international journal of hydrogen energy,2022.0,"zhong, w. et al.",ok,"catalyst loading calc: 1.0 g/l × 50.0 ml = 50.00 mg; glycerol std: (10.0/100×1261)/92.09 = 1.3693 m; wavelength_cutoff_nm=420nm inferred (xe lamp, visible cutoff)",high,medium,high,high,medium,low,high,0.375,4d757995f23273d2,3.2,4.21,86.0,1.0,3.89,4.26,-4.3,144.0,1.93,4.0,4.2626798770413155
59,tio2,,,100.0,,ag,9.0,nanoflake,anatase,2.93,9wt%ag/tio2,hydrothermal,,0.0,impregnation,500.0,0.5,visible,xe lamp,300.0,300 w,420.0,1,0,0,0,1,1.0,50.0,1 g/l,50.0,10.0,1.3693,10 vol%,,,350 μmol g⁻¹ h⁻¹,350.0,10.1016/j,https://doi.org/10.1016/j,needs_verification,international journal of hydrogen energy,2022.0,"zhong, w. et al.",ok,"catalyst loading calc: 1.0 g/l × 50.0 ml = 50.00 mg; glycerol std: (10.0/100×1261)/92.09 = 1.3693 m; wavelength_cutoff_nm=420nm inferred (xe lamp, visible cutoff)",high,medium,high,high,medium,low,high,0.375,80929b6b303f6612,3.2,4.21,86.0,1.0,3.89,4.26,-4.3,144.0,1.93,4.0,5.860786223465865
58,tio2,,,100.0,,ag,7.0,nanoflake,anatase,2.97,7wt%ag/tio2,hydrothermal,,0.0,impregnation,500.0,0.5,visible,xe lamp,300.0,300 w,420.0,1,0,0,0,1,1.0,50.0,1 g/l,50.0,10.0,1.3693,10 vol%,,,200 μmol g⁻¹ h⁻¹,200.0,10.1016/j,https://doi.org/10.1016/j,needs_verification,international journal of hydrogen energy,2022.0,"zhong, w. et al.",ok,"catalyst loading calc: 1.0 g/l × 50.0 ml = 50.00 mg; glycerol std: (10.0/100×1261)/92.09 = 1.3693 m; wavelength_cutoff_nm=420nm inferred (xe lamp, visible cutoff)",high,medium,high,high,medium,low,high,0.375,b5fba5262acd702c,3.2,4.21,86.0,1.0,3.89,4.26,-4.3,144.0,1.93,4.0,5.303304908059076
57,tio2,,,100.0,,ag,5.0,nanoflake,anatase,3.02,5wt%ag/tio2,hydrothermal,,0.0,impregnation,500.0,0.5,visible,xe lamp,300.0,300 w,420.0,1,0,0,0,1,1.0,50.0,1 g/l,50.0,10.0,1.3693,10 vol%,,,375 μmol g⁻¹ h⁻¹,375.0,10.1016/j,https://doi.org/10.1016/j,needs_verification,international journal of hydrogen energy,2022.0,"zhong, w. et al.",ok,"catalyst loading calc: 1.0 g/l × 50.0 ml = 50.00 mg; glycerol std: (10.0/100×1261)/92.09 = 1.3693 m; wavelength_cutoff_nm=420nm inferred (xe lamp, visible cutoff)",high,medium,high,high,medium,low,high,0.375,6d3f39737ed7c86e,3.2,4.21,86.0,1.0,3.89,4.26,-4.3,144.0,1.93,4.0,5.929589143389895
56,tio2,,,100.0,,ag,3.0,nanoflake,anatase,3.03,3wt%ag/tio2,hydrothermal,,0.0,impregnation,500.0,0.5,visible,xe lamp,300.0,300 w,420.0,1,0,0,0,1,1.0,50.0,1 g/l,50.0,10.0,1.3693,10 vol%,,,400 μmol g⁻¹ h⁻¹,400.0,10.1016/j,https://doi.org/10.1016/j,needs_verification,international journal of hydrogen energy,2022.0,"zhong, w. et al.",ok,"catalyst loading calc: 1.0 g/l × 50.0 ml = 50.00 mg; glycerol std: (10.0/100×1261)/92.09 = 1.3693 m; wavelength_cutoff_nm=420nm inferred (xe lamp, visible cutoff)",high,medium,high,high,medium,low,high,0.375,4ed456f5c1c5cc84,3.2,4.21,86.0,1.0,3.89,4.26,-4.3,144.0,1.93,4.0,5.993961427306569
654,sral2o4,ag2o,cnt,93.0,,,,nanocomposite,,2.49,sral2o4/ag2o,sol-gel,,0.0,impregnation,,0.0,visible,xe lamp,,,420.0,1,0,0,0,1,0.8,80.0,0.8 g/l,100.0,10.0,1.3693,10 vol%,25.0,,300.1 μmol g⁻¹ h⁻¹,300.1,10.1016/j.renene.2020.05.168,https://doi.org/10.1016/j.renene.2020.05.168,rational design of ru(ii)-phenanthroline complex embedded porous tio2 photocatalyst for efficient hydrogen production,international journal of hydrogen energy,2020.0,gonuguntla et al.,needs_review,catalyst loading calc: 0.8 g/l × 100.0 ml = 80.00 mg; glycerol std: (10.0/100×1261)/92.09 = 1.3693 m; co_catalyst set to 'none': bare semiconductor; doi resolved via crossref api,high,medium,high,high,medium,low,high,0.375,40b0cc88fa7e7c65,5.8,1.5,9.8,5.0,3.5,0.0,0.0,0.0,0.0,0.0,5.707442435487688
653,sral2o4,ag2o,cnt,93.0,,,,nanocomposite,,2.49,sral2o4/ag2o,sol-gel,,0.0,impregnation,,0.0,visible,xe lamp,,,420.0,1,0,0,0,1,0.4,40.0,0.4 g/l,100.0,10.0,1.3693,10 vol%,25.0,,150 μmol g⁻¹ h⁻¹,150.0,10.1016/j.ijhydene.2017.04.239,https://doi.org/10.1016/j.ijhydene.2017.04.239,photocatalytic h2 production from glycerol–water mixtures over ni/γ-al2o3 and tio2 composite systems,international journal of hydrogen energy,2017.0,gullapelli and s. m. s. scurrell and d. k. valluri,needs_review,catalyst loading calc: 0.4 g/l × 100.0 ml = 40.00 mg; glycerol std: (10.0/100×1261)/92.09 = 1.3693 m; co_catalyst set to 'none': bare semiconductor; doi resolved via crossref api,high,medium,high,high,medium,low,high,0.375,a914a2823b8d1155,5.8,1.5,9.8,5.0,3.5,0.0,0.0,0.0,0.0,0.0,5.017279836814924
652,sral2o4,ag2o,cnt,93.0,,,,nanocomposite,,2.49,sral2o4/ag2o,sol-gel,,0.0,impregnation,,0.0,visible,xe lamp,,,420.0,1,0,0,0,1,1.2,120.0,1.2 g/l,100.0,10.0,1.3693,10 vol%,25.0,,346.66 μmol g⁻¹ h⁻¹,346.66,10.1016/j.renene.2020.05.168,https://doi.org/10.1016/j.renene.2020.05.168,rational design of ru(ii)-phenanthroline complex embedded porous tio2 photocatalyst for efficient hydrogen production,international journal of hydrogen energy,2020.0,gonuguntla et al.,needs_review,catalyst loading calc: 1.2 g/l × 100.0 ml = 120.00 mg; glycerol std: (10.0/100×1261)/92.09 = 1.3693 m; co_catalyst set to 'none': bare semiconductor; doi resolved via crossref api,high,medium,high,high,medium,low,high,0.375,7e79547d7c6dda8d,5.8,1.5,9.8,5.0,3.5,0.0,0.0,0.0,0.0,0.0,5.851224990693394
650,tio2,rgo,cu2o,97.0,3.0,,,nanocomposite,anatase-rutile,2.87,tio2/rgo,hydrolysis,400.0,2.0,impregnation,500.0,5.0,visible,xe lamp,250.0,250 w,420.0,1,0,0,0,1,0.1,50.0,0.1 g/l,500.0,5.0,0.6847,5 vol%,,,110968 μmol g⁻¹ h⁻¹,110968.0,10.1016/j.jphotochem.2011.10.012,https://doi.org/10.1016/j.jphotochem.2011.10.012,visible light-induced hydrogen production from glycerol aqueous solution on hybrid pt–cds– tio2 photocatalysts,journal of photochemistry and photobiology a: chemistry,2011.0,"de oliveira, m. and m. and l. a. silva",needs_review,"catalyst loading calc: 0.1 g/l × 500.0 ml = 50.00 mg; glycerol std: (5.0/100×1261)/92.09 = 0.6847 m; co_catalyst set to 'none': bare semiconductor; wavelength_cutoff_nm=420nm inferred (xe lamp, visible cutoff); doi resolved via crossref api",high,medium,high,high,medium,low,high,0.375,8c71d2afce378dc8,3.2,4.21,86.0,1.0,3.89,0.0,0.0,0.0,0.0,0.0,11.61700616200947
649,tio2,nio,cuo,90.0,9.0,,,nanoparticle,anatase,,tio2/nio,sol-gel,450.0,2.0,uniform loading,,0.0,visible,,,,,0,0,0,0,1,2.0,100.0,2 g/l,50.0,0.02,0.0027,0.02 vol%,,6.7,17579 μmol g⁻¹ h⁻¹,17579.0,10.1016/j.ijhydene.2018.01.011,https://doi.org/10.1016/j.ijhydene.2018.01.011,enhanced photocatalytic hydrogen production activity of noble metal free mwcnt-tio2 nanocomposites,international journal of hydrogen energy,2018.0,reddy et al.,needs_review,catalyst loading calc: 2.0 g/l × 50.0 ml = 100.00 mg; glycerol std: (0.02/100×1261)/92.09 = 0.0027 m; co_catalyst set to 'none': bare semiconductor; doi resolved via crossref api,high,medium,high,low,low,high,low,0.375,e7246735541b89d0,3.2,4.21,86.0,1.0,3.89,0.0,0.0,0.0,0.0,0.0,9.774517171239168
648,tio2,nio,cuo,90.0,9.0,,,nanoparticle,anatase,,tio2/nio,sol-gel,450.0,2.0,uniform loading,,0.0,visible,,,,,0,0,0,0,1,1.0,50.0,1 g/l,50.0,0.02,0.0027,0.02 vol%,,6.7,19548 μmol g⁻¹ h⁻¹,19548.0,10.1016/j.ijhydene.2018.01.011,https://doi.org/10.1016/j.ijhydene.2018.01.011,enhanced photocatalytic hydrogen production activity of noble metal free mwcnt-tio2 nanocomposites,international journal of hydrogen energy,2018.0,reddy et al.,needs_review,catalyst loading calc: 1.0 g/l × 50.0 ml = 50.00 mg; glycerol std: (0.02/100×1261)/92.09 = 0.0027 m; co_catalyst set to 'none': bare semiconductor; doi resolved via crossref api,high,medium,high,low,low,high,low,0.375,42a573e6abb95da9,3.2,4.21,86.0,1.0,3.89,0.0,0.0,0.0,0.0,0.0,9.88067941321012
647,tio2,nio,cuo,90.0,9.0,,,nanoparticle,anatase,,tio2/nio,sol-gel,450.0,2.0,uniform loading,,0.0,visible,,,,,0,0,0,0,1,0.1,5.0,0.1 g/l,50.0,0.02,0.0027,0.02 vol%,,6.7,21041 μmol g⁻¹ h⁻¹,21041.0,10.1016/j.ijhydene.2018.01.011,https://doi.org/10.1016/j.ijhydene.2018.01.011,enhanced photocatalytic hydrogen production activity of noble metal free mwcnt-tio2 nanocomposites,international journal of hydrogen energy,2018.0,reddy et al.,needs_review,catalyst loading calc: 0.1 g/l × 50.0 ml = 5.00 mg; glycerol std: (0.02/100×1261)/92.09 = 0.0027 m; co_catalyst set to 'none': bare semiconductor; doi resolved via crossref api,high,medium,high,low,low,high,low,0.375,19d5ba94619965fe,3.2,4.21,86.0,1.0,3.89,0.0,0.0,0.0,0.0,0.0,9.954275719368233
646,tio2,nio,cuo,90.0,9.0,,,nanoparticle,anatase,,tio2/nio,sol-gel,450.0,2.0,uniform loading,,0.0,visible,,,,,0,0,0,0,1,0.4,20.0,0.4 g/l,50.0,0.02,0.0027,0.02 vol%,,10.0,20071 μmol g⁻¹ h⁻¹,20071.0,10.1016/j.ijhydene.2018.01.011,https://doi.org/10.1016/j.ijhydene.2018.01.011,enhanced photocatalytic hydrogen production activity of noble metal free mwcnt-tio2 nanocomposites,international journal of hydrogen energy,2018.0,reddy et al.,needs_review,catalyst loading calc: 0.4 g/l × 50.0 ml = 20.00 mg; glycerol std: (0.02/100×1261)/92.09 = 0.0027 m; co_catalyst set to 'none': bare semiconductor; doi resolved via crossref api,high,medium,high,low,low,high,low,0.375,f65fd8488f43e811,3.2,4.21,86.0,1.0,3.89,0.0,0.0,0.0,0.0,0.0,9.907081088046258
645,tio2,nio,cuo,90.0,9.0,,,nanoparticle,anatase,,tio2/nio,sol-gel,450.0,2.0,uniform loading,,0.0,visible,,,,,0,0,0,0,1,0.4,20.0,0.4 g/l,50.0,0.02,0.0027,0.02 vol%,,8.0,24033 μmol g⁻¹ h⁻¹,24033.0,10.1016/j.ijhydene.2018.01.011,https://doi.org/10.1016/j.ijhydene.2018.01.011,enhanced photocatalytic hydrogen production activity of noble metal free mwcnt-tio2 nanocomposites,international journal of hydrogen energy,2018.0,reddy et al.,needs_review,catalyst loading calc: 0.4 g/l × 50.0 ml = 20.00 mg; glycerol std: (0.02/100×1261)/92.09 = 0.0027 m; co_catalyst set to 'none': bare semiconductor; doi resolved via crossref api,high,medium,high,low,low,high,low,0.375,e2d8e5e08767a3a7,3.2,4.21,86.0,1.0,3.89,0.0,0.0,0.0,0.0,0.0,10.087224773471245
644,tio2,nio,cuo,90.0,9.0,,,nanoparticle,anatase,,tio2/nio,sol-gel,450.0,2.0,uniform loading,,0.0,visible,,,,,0,0,0,0,1,0.4,20.0,0.4 g/l,50.0,0.02,0.0027,0.02 vol%,,7.0,25011 μmol g⁻¹ h⁻¹,25011.0,10.1016/j.ijhydene.2018.01.011,https://doi.org/10.1016/j.ijhydene.2018.01.011,enhanced photocatalytic hydrogen production activity of noble metal free mwcnt-tio2 nanocomposites,international journal of hydrogen energy,2018.0,reddy et al.,needs_review,catalyst loading calc: 0.4 g/l × 50.0 ml = 20.00 mg; glycerol std: (0.02/100×1261)/92.09 = 0.0027 m; co_catalyst set to 'none': bare semiconductor; doi resolved via crossref api,high,medium,high,low,low,high,low,0.375,f92e149641e0f9f8,3.2,4.21,86.0,1.0,3.89,0.0,0.0,0.0,0.0,0.0,10.127110988687189
643,tio2,nio,cuo,90.0,9.0,,,nanoparticle,anatase,,tio2/nio,sol-gel,450.0,2.0,uniform loading,,0.0,visible,,,,,0,0,0,0,1,0.4,20.0,0.4 g/l,50.0,0.02,0.0027,0.02 vol%,,6.0,22027 μmol g⁻¹ h⁻¹,22027.0,10.1016/j.ijhydene.2018.01.011,https://doi.org/10.1016/j.ijhydene.2018.01.011,enhanced photocatalytic hydrogen production activity of noble metal free mwcnt-tio2 nanocomposites,international journal of hydrogen energy,2018.0,reddy et al.,needs_review,catalyst loading calc: 0.4 g/l × 50.0 ml = 20.00 mg; glycerol std: (0.02/100×1261)/92.09 = 0.0027 m; co_catalyst set to 'none': bare semiconductor; doi resolved via crossref api,high,medium,high,low,low,high,low,0.375,c0f514e66e9fbef3,3.2,4.21,86.0,1.0,3.89,0.0,0.0,0.0,0.0,0.0,10.000069650382372
642,tio2,nio,cuo,90.0,9.0,,,nanoparticle,anatase,,tio2/nio,sol-gel,450.0,2.0,uniform loading,,0.0,visible,,,,,0,0,0,0,1,0.4,20.0,0.4 g/l,50.0,0.02,0.0027,0.02 vol%,,4.0,20120 μmol g⁻¹ h⁻¹,20120.0,10.1016/j.ijhydene.2018.01.011,https://doi.org/10.1016/j.ijhydene.2018.01.011,enhanced photocatalytic hydrogen production activity of noble metal free mwcnt-tio2 nanocomposites,international journal of hydrogen energy,2018.0,reddy et al.,needs_review,catalyst loading calc: 0.4 g/l × 50.0 ml = 20.00 mg; glycerol std: (0.02/100×1261)/92.09 = 0.0027 m; co_catalyst set to 'none': bare semiconductor; doi resolved via crossref api,high,medium,high,low,low,high,low,0.375,98231b0ced12b22e,3.2,4.21,86.0,1.0,3.89,0.0,0.0,0.0,0.0,0.0,9.909519324767848
248,tio2,,,100.0,,ni,2.0,hollow sphere,anatase,2.8,2wt%ni/tio2,hydrothermal,,0.0,impregnation,450.0,5.0,visible,,,,,0,0,0,0,1,2.0,100.0,2 g/l,50.0,5.0,0.6847,5 vol%,25.0,,1473 μmol g⁻¹ h⁻¹,1473.0,10.1016/j.apcatb.2017.09.072,https://doi.org/10.1016/j.apcatb.2017.09.072,preparation and characterization of metals supported on nanostructured tio2 hollow spheres for production of hydrogen via photocatalytic reforming of glycerol,applied catalysis b: environmental,2018.0,seadira et al.,needs_review,catalyst loading calc: 2.0 g/l × 50.0 ml = 100.00 mg; glycerol std: (5.0/100×1261)/92.09 = 0.6847 m; doi resolved via crossref api,high,medium,high,low,low,low,high,0.375,e5f9fa41e8af1e5b,3.2,4.21,86.0,1.0,3.89,5.15,-1.29,124.0,1.91,2.0,7.295735072749282
676,tio2,ni(oh)2,,99.5,,,,nanotube,anatase,3.06,tio2/ni(oh)2,hydrothermal,350.0,5.0,impregnation,350.0,3.0,visible,,,,,0,0,0,0,1,0.1,5.0,0.1 g/l,50.0,5.0,0.6847,5 vol%,25.0,,3202.9 μmol g⁻¹ h⁻¹,3202.9,10.1021/acs.iecr.8b05815,https://doi.org/10.1021/acs.iecr.8b05815,effects of carbon nanotube and carbon sphere templates in tio2 composites for photocatalytic hydrogen production,chemistry research,2019.0,estahbanati et al.,needs_review,catalyst loading calc: 0.1 g/l × 50.0 ml = 5.00 mg; glycerol std: (5.0/100×1261)/92.09 = 0.6847 m; co_catalyst set to 'none': bare semiconductor; doi resolved via crossref api,high,medium,high,low,low,low,high,0.375,1965692bf83e216e,3.2,4.21,86.0,1.0,3.89,0.0,0.0,0.0,0.0,0.0,8.07212409671491
666,tio2,,,100.0,,,,nanorod,anatase-rutile,3.5,tio2,,,0.0,ionothermal,400.0,3.0,visible,xe lamp,300.0,300 w,400.0,1,0,0,0,1,0.2,1.0,0.2 g/l,5.0,5.0,0.6847,5 vol%,,,3615 μmol g⁻¹ h⁻¹,3615.0,10.1016/j.apsusc.2018.01.282,https://doi.org/10.1016/j.apsusc.2018.01.282,facile construction of ternary cufe2o4-tio2 nanocomposite supported reduced graphene oxide (rgo) photocatalysts for the efficient hydrogen production,applied surface science,2018.0,hafeez et al.,needs_review,catalyst loading calc: 0.2 g/l × 5.0 ml = 1.00 mg; glycerol std: (5.0/100×1261)/92.09 = 0.6847 m; co_catalyst set to 'none': bare semiconductor; doi resolved via crossref api,high,medium,high,high,medium,low,high,0.375,4ff019ef6ec15300,3.2,4.21,86.0,1.0,3.89,0.0,0.0,0.0,0.0,0.0,8.193123721512068
665,tio2,,,100.0,,,,nanorod,anatase-rutile,3.5,tio2,,,0.0,ionothermal,400.0,3.0,visible,xe lamp,300.0,300 w,420.0,1,0,0,0,1,0.2,1.0,0.2 g/l,5.0,5.0,0.6847,5 vol%,,,1037 μmol g⁻¹ h⁻¹,1037.0,10.1007/s10854-018-0376-3,https://doi.org/10.1007/s10854-018-0376-3,facile ionothermal synthesis of tio2 nanorods for photocatalytic h2 generation,materials,2018.0,manukumar et al.,needs_review,"catalyst loading calc: 0.2 g/l × 5.0 ml = 1.00 mg; glycerol std: (5.0/100×1261)/92.09 = 0.6847 m; co_catalyst set to 'none': bare semiconductor; wavelength_cutoff_nm=420nm inferred (xe lamp, visible cutoff); doi resolved via crossref api",high,medium,high,high,medium,low,high,0.375,7cec097cb458e081,3.2,4.21,86.0,1.0,3.89,0.0,0.0,0.0,0.0,0.0,6.945051063725834
664,tio2,,,100.0,,,,nanorod,anatase-rutile,3.33,tio2,,,0.0,hydrothermal,400.0,2.0,visible,,,,,0,0,0,0,1,0.1,5.0,0.1 g/l,50.0,5.0,0.6847,5 vol%,25.0,,467 μmol g⁻¹ h⁻¹,467.0,10.1007/s12039-016-1061-9,https://doi.org/10.1007/s12039-016-1061-9,co-catalyst free titanate nanorods for improved hydrogen production under solar light irradiation,journal of chemical sciences,2016.0,reddy et al.,needs_review,catalyst loading calc: 0.1 g/l × 50.0 ml = 5.00 mg; glycerol std: (5.0/100×1261)/92.09 = 0.6847 m; co_catalyst set to 'none': bare semiconductor; doi resolved via crossref api,high,medium,high,low,low,low,high,0.375,9ef2118957daf6ac,3.2,4.21,86.0,1.0,3.89,0.0,0.0,0.0,0.0,0.0,6.148468295917647
663,tio2,,,100.0,,,,nanorod,anatase-rutile,,tio2,,,0.0,hydrothermal,300.0,2.0,visible,,,,,0,0,0,0,1,0.1,5.0,0.1 g/l,50.0,5.0,0.6847,5 vol%,25.0,,628 μmol g⁻¹ h⁻¹,628.0,10.1007/s12039-016-1061-9,https://doi.org/10.1007/s12039-016-1061-9,co-catalyst free titanate nanorods for improved hydrogen production under solar light irradiation,journal of chemical sciences,2016.0,reddy et al.,needs_review,catalyst loading calc: 0.1 g/l × 50.0 ml = 5.00 mg; glycerol std: (5.0/100×1261)/92.09 = 0.6847 m; co_catalyst set to 'none': bare semiconductor; doi resolved via crossref api,high,medium,high,low,low,low,low,0.375,a3ca5e9b452a98bd,3.2,4.21,86.0,1.0,3.89,0.0,0.0,0.0,0.0,0.0,6.444131256700441
662,tio2,,,100.0,,,,nanorod,anatase-rutile,,tio2,,,0.0,hydrothermal,250.0,3.0,visible,,,,,0,0,0,0,1,0.1,5.0,0.1 g/l,50.0,5.0,0.6847,5 vol%,25.0,,100 μmol g⁻¹ h⁻¹,100.0,10.1007/s12039-016-1061-9,https://doi.org/10.1007/s12039-016-1061-9,co-catalyst free titanate nanorods for improved hydrogen production under solar light irradiation,journal of chemical sciences,2016.0,reddy et al.,needs_review,catalyst loading calc: 0.1 g/l × 50.0 ml = 5.00 mg; glycerol std: (5.0/100×1261)/92.09 = 0.6847 m; co_catalyst set to 'none': bare semiconductor; doi resolved via crossref api,high,medium,high,low,low,low,low,0.375,751761a78709332f,3.2,4.21,86.0,1.0,3.89,0.0,0.0,0.0,0.0,0.0,4.61512051684126
661,tio2,,,100.0,,,,nanorod,anatase-rutile,,tio2,,,0.0,hydrothermal,250.0,2.0,visible,,,,,0,0,0,0,1,0.1,5.0,0.1 g/l,50.0,5.0,0.6847,5 vol%,25.0,,707 μmol g⁻¹ h⁻¹,707.0,10.1007/s12039-016-1061-9,https://doi.org/10.1007/s12039-016-1061-9,co-catalyst free titanate nanorods for improved hydrogen production under solar light irradiation,journal of chemical sciences,2016.0,reddy et al.,needs_review,catalyst loading calc: 0.1 g/l × 50.0 ml = 5.00 mg; glycerol std: (5.0/100×1261)/92.09 = 0.6847 m; co_catalyst set to 'none': bare semiconductor; doi resolved via crossref api,high,medium,high,low,low,low,low,0.375,d06261d178d3370d,3.2,4.21,86.0,1.0,3.89,0.0,0.0,0.0,0.0,0.0,6.56244409369372
660,tio2,,,100.0,,,,nanorod,anatase-rutile,,tio2,,,0.0,hydrothermal,250.0,1.0,visible,,,,,0,0,0,0,1,0.1,5.0,0.1 g/l,50.0,5.0,0.6847,5 vol%,25.0,,300 μmol g⁻¹ h⁻¹,300.0,10.1016/j.apcatb.2011.05.046,https://doi.org/10.1016/j.apcatb.2011.05.046,photocatalytic reforming of c3-polyols for h2 production: part (i). role of their oh groups,applied catalysis b: environmental,2011.0,fu et al.,needs_review,catalyst loading calc: 0.1 g/l × 50.0 ml = 5.00 mg; glycerol std: (5.0/100×1261)/92.09 = 0.6847 m; co_catalyst set to 'none': bare semiconductor; doi resolved via crossref api,high,medium,high,low,low,low,low,0.375,9d38e89cc53d163f,3.2,4.21,86.0,1.0,3.89,0.0,0.0,0.0,0.0,0.0,5.707110264748875
659,tio2,,,100.0,,,,nanorod,anatase-rutile,,tio2,,,0.0,hydrothermal,200.0,2.0,visible,,,,,0,0,0,0,1,0.1,5.0,0.1 g/l,50.0,5.0,0.6847,5 vol%,25.0,,556 μmol g⁻¹ h⁻¹,556.0,10.1007/s12039-016-1061-9,https://doi.org/10.1007/s12039-016-1061-9,co-catalyst free titanate nanorods for improved hydrogen production under solar light irradiation,journal of chemical sciences,2016.0,reddy et al.,needs_review,catalyst loading calc: 0.1 g/l × 50.0 ml = 5.00 mg; glycerol std: (5.0/100×1261)/92.09 = 0.6847 m; co_catalyst set to 'none': bare semiconductor; doi resolved via crossref api,high,medium,high,low,low,low,low,0.375,5c2263cf86e41273,3.2,4.21,86.0,1.0,3.89,0.0,0.0,0.0,0.0,0.0,6.322565239927284
658,sral2o4,ag2o,cnt,93.0,,,,nanocomposite,,2.49,sral2o4/ag2o,sol-gel,,0.0,impregnation,,0.0,visible,xe lamp,,,420.0,1,0,0,0,1,2.4,240.0,2.4 g/l,100.0,10.0,1.3693,10 vol%,25.0,,172.2 μmol g⁻¹ h⁻¹,172.2,10.1016/j.renene.2020.05.168,https://doi.org/10.1016/j.renene.2020.05.168,rational design of ru(ii)-phenanthroline complex embedded porous tio2 photocatalyst for efficient hydrogen production,international journal of hydrogen energy,2020.0,gonuguntla et al.,needs_review,catalyst loading calc: 2.4 g/l × 100.0 ml = 240.00 mg; glycerol std: (10.0/100×1261)/92.09 = 1.3693 m; co_catalyst set to 'none': bare semiconductor; doi resolved via crossref api,high,medium,high,high,medium,low,high,0.375,b4d21691fe636418,5.8,1.5,9.8,5.0,3.5,0.0,0.0,0.0,0.0,0.0,5.154446996128335
657,sral2o4,ag2o,cnt,93.0,,,,nanocomposite,,2.49,sral2o4/ag2o,sol-gel,,0.0,impregnation,,0.0,visible,xe lamp,,,420.0,1,0,0,0,1,2.0,200.0,2 g/l,100.0,10.0,1.3693,10 vol%,25.0,,378.2 μmol g⁻¹ h⁻¹,378.2,10.1016/j.renene.2020.05.168,https://doi.org/10.1016/j.renene.2020.05.168,rational design of ru(ii)-phenanthroline complex embedded porous tio2 photocatalyst for efficient hydrogen production,international journal of hydrogen energy,2020.0,gonuguntla et al.,needs_review,catalyst loading calc: 2.0 g/l × 100.0 ml = 200.00 mg; glycerol std: (10.0/100×1261)/92.09 = 1.3693 m; co_catalyst set to 'none': bare semiconductor; doi resolved via crossref api,high,medium,high,high,medium,low,high,0.375,7ed9d19b0779088b,5.8,1.5,9.8,5.0,3.5,0.0,0.0,0.0,0.0,0.0,5.938063770380866
656,sral2o4,ag2o,cnt,93.0,,,,nanocomposite,,2.49,sral2o4/ag2o,sol-gel,,0.0,impregnation,,0.0,visible,xe lamp,,,420.0,1,0,0,0,1,1.6,160.0,1.6 g/l,100.0,10.0,1.3693,10 vol%,25.0,,455.5 μmol g⁻¹ h⁻¹,455.5,10.1016/j.renene.2020.05.168,https://doi.org/10.1016/j.renene.2020.05.168,rational design of ru(ii)-phenanthroline complex embedded porous tio2 photocatalyst for efficient hydrogen production,international journal of hydrogen energy,2020.0,gonuguntla et al.,needs_review,catalyst loading calc: 1.6 g/l × 100.0 ml = 160.00 mg; glycerol std: (10.0/100×1261)/92.09 = 1.3693 m; co_catalyst set to 'none': bare semiconductor; doi resolved via crossref api,high,medium,high,high,medium,low,high,0.375,4e75c9609fa21fe6,5.8,1.5,9.8,5.0,3.5,0.0,0.0,0.0,0.0,0.0,6.1235887000350235
655,sral2o4,ag2o,cnt,93.0,,,,nanocomposite,,2.49,sral2o4/ag2o,sol-gel,,0.0,impregnation,,0.0,visible,xe lamp,,,420.0,1,0,0,0,1,1.2,120.0,1.2 g/l,100.0,10.0,1.3693,10 vol%,25.0,,346.6 μmol g⁻¹ h⁻¹,346.6,10.1016/j.renene.2020.05.168,https://doi.org/10.1016/j.renene.2020.05.168,rational design of ru(ii)-phenanthroline complex embedded porous tio2 photocatalyst for efficient hydrogen production,international journal of hydrogen energy,2020.0,gonuguntla et al.,needs_review,catalyst loading calc: 1.2 g/l × 100.0 ml = 120.00 mg; glycerol std: (10.0/100×1261)/92.09 = 1.3693 m; co_catalyst set to 'none': bare semiconductor; doi resolved via crossref api,high,medium,high,high,medium,low,high,0.375,e4af64f1c07d8c08,5.8,1.5,9.8,5.0,3.5,0.0,0.0,0.0,0.0,0.0,5.851052393391237
55,tio2,,,100.0,,ag,1.0,nanoflake,anatase,3.06,1wt%ag/tio2,hydrothermal,,0.0,impregnation,500.0,0.5,visible,xe lamp,300.0,300 w,420.0,1,0,0,0,1,1.0,50.0,1 g/l,50.0,10.0,1.3693,10 vol%,,,910 μmol g⁻¹ h⁻¹,910.0,10.1016/j,https://doi.org/10.1016/j,needs_verification,international journal of hydrogen energy,2022.0,"zhong, w. et al.",ok,"catalyst loading calc: 1.0 g/l × 50.0 ml = 50.00 mg; glycerol std: (10.0/100×1261)/92.09 = 1.3693 m; wavelength_cutoff_nm=420nm inferred (xe lamp, visible cutoff)",high,medium,high,high,medium,low,high,0.375,80feb0853760866c,3.2,4.21,86.0,1.0,3.89,4.26,-4.3,144.0,1.93,4.0,6.814542897259958
812,la0.2na0.98tao3,in2o3,,,,,,nanocomposite,,3.45,la0.2na0.98tao3/in2o3,sol-gel,700.0,8.0,impregnation,400.0,3.0,uv,xe lamp,500.0,500 w,,1,0,0,1,0,0.25,50.0,0.25 g/l,200.0,10.0,1.3693,10 vol%,,,235.3 μmol g⁻¹ h⁻¹,235.3,10.1016/j.ijhydene.2017.04.239,https://doi.org/10.1016/j.ijhydene.2017.04.239,photocatalytic h2 production from glycerol–water mixtures over ni/γ-al2o3 and tio2 composite systems,international journal of hydrogen energy,2017.0,gullapelli and s. m. s. scurrell and d. k. valluri,needs_review,catalyst loading calc: 0.25 g/l × 200.0 ml = 50.00 mg; glycerol std: (10.0/100×1261)/92.09 = 1.3693 m; co_catalyst set to 'none': bare semiconductor; doi resolved via crossref api,high,medium,high,high,low,low,high,0.375,1a4ff6b8f104effd,4.0,3.5,45.0,7.0,7.8,0.0,0.0,0.0,0.0,0.0,5.465102184192863
811,la0.2na0.98tao3,in2o3,,,,,,nanocomposite,,3.62,la0.2na0.98tao3/in2o3,sol-gel,700.0,8.0,impregnation,400.0,3.0,uv,xe lamp,500.0,500 w,,1,0,0,1,0,0.25,50.0,0.25 g/l,200.0,10.0,1.3693,10 vol%,,,255.2 μmol g⁻¹ h⁻¹,255.2,10.1016/j.ijhydene.2017.04.239,https://doi.org/10.1016/j.ijhydene.2017.04.239,photocatalytic h2 production from glycerol–water mixtures over ni/γ-al2o3 and tio2 composite systems,international journal of hydrogen energy,2017.0,gullapelli and s. m. s. scurrell and d. k. valluri,needs_review,catalyst loading calc: 0.25 g/l × 200.0 ml = 50.00 mg; glycerol std: (10.0/100×1261)/92.09 = 1.3693 m; co_catalyst set to 'none': bare semiconductor; doi resolved via crossref api,high,medium,high,high,low,low,high,0.375,a13c9d115514997e,4.0,3.5,45.0,7.0,7.8,0.0,0.0,0.0,0.0,0.0,5.545958389462633
810,la0.2na0.98tao3,in2o3,,,,,,nanocomposite,,3.67,la0.2na0.98tao3/in2o3,sol-gel,700.0,8.0,impregnation,400.0,3.0,uv,xe lamp,500.0,500 w,,1,0,0,1,0,0.25,50.0,0.25 g/l,200.0,10.0,1.3693,10 vol%,,,145.6 μmol g⁻¹ h⁻¹,145.6,10.1016/j.ijhydene.2017.04.239,https://doi.org/10.1016/j.ijhydene.2017.04.239,photocatalytic h2 production from glycerol–water mixtures over ni/γ-al2o3 and tio2 composite systems,international journal of hydrogen energy,2017.0,gullapelli and s. m. s. scurrell and d. k. valluri,needs_review,catalyst loading calc: 0.25 g/l × 200.0 ml = 50.00 mg; glycerol std: (10.0/100×1261)/92.09 = 1.3693 m; co_catalyst set to 'none': bare semiconductor; doi resolved via crossref api,high,medium,high,high,low,low,high,0.375,21ac966159346b53,4.0,3.5,45.0,7.0,7.8,0.0,0.0,0.0,0.0,0.0,4.987707789452551
809,la0.2na0.98tao3,in2o3,,,,,,nanocomposite,,3.83,la0.2na0.98tao3/in2o3,sol-gel,700.0,8.0,impregnation,400.0,3.0,uv,xe lamp,500.0,500 w,,1,0,0,1,0,0.25,50.0,0.25 g/l,200.0,10.0,1.3693,10 vol%,,,3.28 μmol g⁻¹ h⁻¹,3.28,10.1016/j.ijhydene.2017.04.239,https://doi.org/10.1016/j.ijhydene.2017.04.239,photocatalytic h2 production from glycerol–water mixtures over ni/γ-al2o3 and tio2 composite systems,international journal of hydrogen energy,2017.0,gullapelli and s. m. s. scurrell and d. k. valluri,needs_review,catalyst loading calc: 0.25 g/l × 200.0 ml = 50.00 mg; glycerol std: (10.0/100×1261)/92.09 = 1.3693 m; co_catalyst set to 'none': bare semiconductor; doi resolved via crossref api,high,medium,high,high,low,low,high,0.375,df62b5b1208d10c6,4.0,3.5,45.0,7.0,7.8,0.0,0.0,0.0,0.0,0.0,1.4539530095937052
808,la0.2na0.98tao3,,,100.0,,,,nanocomposite,,4.23,la0.2na0.98tao3,sol-gel,700.0,8.0,,,0.0,uv,xe lamp,500.0,500 w,,1,0,0,1,0,0.25,50.0,0.25 g/l,200.0,10.0,1.3693,10 vol%,,,0.54 μmol g⁻¹ h⁻¹,0.54,10.1016/j.ijhydene.2017.04.239,https://doi.org/10.1016/j.ijhydene.2017.04.239,photocatalytic h2 production from glycerol–water mixtures over ni/γ-al2o3 and tio2 composite systems,international journal of hydrogen energy,2017.0,gullapelli and s. m. s. scurrell and d. k. valluri,needs_review,catalyst loading calc: 0.25 g/l × 200.0 ml = 50.00 mg; glycerol std: (10.0/100×1261)/92.09 = 1.3693 m; co_catalyst set to 'none': bare semiconductor; doi resolved via crossref api,high,medium,high,high,low,low,high,0.375,cb9f1fdefe54b526,4.0,3.5,45.0,7.0,7.8,0.0,0.0,0.0,0.0,0.0,0.43178241642553783
806,la0.2na0.98tao3,,,100.0,,,,nanoparticle,,4.17,la0.2na0.98tao3,,,0.0,sol-gel,,0.0,uv,xe lamp,500.0,500 w,,1,0,0,1,0,0.25,50.0,0.25 g/l,200.0,10.0,1.3693,10 vol%,,,0.32 μmol g⁻¹ h⁻¹,0.32,10.1016/j.ijhydene.2017.04.239,https://doi.org/10.1016/j.ijhydene.2017.04.239,photocatalytic h2 production from glycerol–water mixtures over ni/γ-al2o3 and tio2 composite systems,international journal of hydrogen energy,2017.0,gullapelli and s. m. s. scurrell and d. k. valluri,needs_review,catalyst loading calc: 0.25 g/l × 200.0 ml = 50.00 mg; glycerol std: (10.0/100×1261)/92.09 = 1.3693 m; co_catalyst set to 'none': bare semiconductor; doi resolved via crossref api,high,medium,high,high,low,low,high,0.375,86d248d44e102086,4.0,3.5,45.0,7.0,7.8,0.0,0.0,0.0,0.0,0.0,0.2776317365982795
805,cu0.02ti0.98o2-delta,,,100.0,,cu,,nanoparticle,,2.92,xwt%cu/cu0.02ti0.98o2-delta,,,0.0,sol-gel,500.0,4.0,visible,,,,,0,0,0,0,1,0.78,198.9,0.78 g/l,255.0,20.0,2.7386,20 vol%,25.0,,243.4 μmol g⁻¹ h⁻¹,243.4,10.1016/j.mcat.2020.110885,https://doi.org/10.1016/j.mcat.2020.110885,mesoporous pt/la0.02na0.98tao3 nanocomposites as efficient photocatalyst for hydrogen evolution,molecular catalysis,2020.0,mohamed and r. m. and a. a. ismail,needs_review,catalyst loading calc: 0.78 g/l × 255.0 ml = 198.90 mg; glycerol std: (20.0/100×1261)/92.09 = 2.7386 m; co_catalyst extracted from full_catalyst ('cu'); doi resolved via crossref api,high,medium,high,low,low,low,high,0.375,aa83738b4c04f4b2,3.0,4.2,20.0,1.0,5.0,4.65,-2.67,128.0,1.9,2.0,5.4988062272974405
804,cu0.02ti0.98o2-delta,,,100.0,,cu,,nanoparticle,,2.92,xwt%cu/cu0.02ti0.98o2-delta,,,0.0,sol-gel,500.0,4.0,visible,,,,,0,0,0,0,1,0.67,170.85,0.67 g/l,255.0,20.0,2.7386,20 vol%,25.0,,200.8 μmol g⁻¹ h⁻¹,200.8,10.1016/j.mcat.2020.110885,https://doi.org/10.1016/j.mcat.2020.110885,mesoporous pt/la0.02na0.98tao3 nanocomposites as efficient photocatalyst for hydrogen evolution,molecular catalysis,2020.0,mohamed and r. m. and a. a. ismail,needs_review,catalyst loading calc: 0.67 g/l × 255.0 ml = 170.85 mg; glycerol std: (20.0/100×1261)/92.09 = 2.7386 m; co_catalyst extracted from full_catalyst ('cu'); doi resolved via crossref api,high,medium,high,low,low,low,high,0.375,f001dfdb42a76d62,3.0,4.2,20.0,1.0,5.0,4.65,-2.67,128.0,1.9,2.0,5.307277107919509
803,cu0.02ti0.98o2-delta,,,100.0,,cu,,nanoparticle,,2.92,xwt%cu/cu0.02ti0.98o2-delta,,,0.0,sol-gel,500.0,4.0,visible,,,,,0,0,0,0,1,0.44,112.2,0.44 g/l,255.0,20.0,2.7386,20 vol%,25.0,,135.9 μmol g⁻¹ h⁻¹,135.9,10.1016/j.mcat.2020.110885,https://doi.org/10.1016/j.mcat.2020.110885,mesoporous pt/la0.02na0.98tao3 nanocomposites as efficient photocatalyst for hydrogen evolution,molecular catalysis,2020.0,mohamed and r. m. and a. a. ismail,needs_review,catalyst loading calc: 0.44 g/l × 255.0 ml = 112.20 mg; glycerol std: (20.0/100×1261)/92.09 = 2.7386 m; co_catalyst extracted from full_catalyst ('cu'); doi resolved via crossref api,high,medium,high,low,low,low,high,0.375,f608df0d1efe452c,3.0,4.2,20.0,1.0,5.0,4.65,-2.67,128.0,1.9,2.0,4.919250732294404
802,cu0.02ti0.98o2-delta,,,100.0,,cu,,nanoparticle,,2.92,xwt%cu/cu0.02ti0.98o2-delta,,,0.0,sol-gel,500.0,4.0,visible,,,,,0,0,0,0,1,0.22,56.1,0.22 g/l,255.0,20.0,2.7386,20 vol%,25.0,,64.91 μmol g⁻¹ h⁻¹,64.91,10.1016/j.mcat.2020.110885,https://doi.org/10.1016/j.mcat.2020.110885,mesoporous pt/la0.02na0.98tao3 nanocomposites as efficient photocatalyst for hydrogen evolution,molecular catalysis,2020.0,mohamed and r. m. and a. a. ismail,needs_review,catalyst loading calc: 0.22 g/l × 255.0 ml = 56.10 mg; glycerol std: (20.0/100×1261)/92.09 = 2.7386 m; co_catalyst extracted from full_catalyst ('cu'); doi resolved via crossref api,high,medium,high,low,low,low,high,0.375,e0a45bc5dca52ec0,3.0,4.2,20.0,1.0,5.0,4.65,-2.67,128.0,1.9,2.0,4.188290175064629
