Repository: RaunakOP-web/Photocatalyst-Trial-

# Glycerol Photocatalyst HER Prediction

## Overview

Machine learning pipeline to **predict and rank photocatalysts** for hydrogen
evolution via glycerol photoreforming. Trains XGBoost and LightGBM regressors on
an 886-row literature-mined dataset, using physically meaningful features to
predict the hydrogen evolution rate (HER, µmol g⁻¹ h⁻¹).

### Step 1: Add your dataset

Drop your master dataset (CSV, JSON, or XLSX) into `data/raw/`.

## Dataset

The master dataset contains **886 entries** of glycerol photoreforming
experiments mined from published literature; **838** remain after
deduplication and quality filtering (`data/processed/df_clean.csv`). Each entry includes catalyst

File: data/processed/df_clean.csv (part 13 of 16)
,host_material,semiconductor_2,semiconductor_3,semiconductor_1_pct,semiconductor_2_pct,co_catalyst,co_catalyst_wt_pct,form,structure,bandgap_eV,full_catalyst,preparation_semiconductor,calcination_temp_semiconductor_C,calcination_time_semiconductor_h,preparation_photocatalyst,calcination_temp_photocatalyst_C,calcination_time_photocatalyst_h,light_type,light_source_type,light_power_W,light_power_reported,wavelength_cutoff_nm,is_xe_lamp,is_hg_lamp,is_led,is_uv,is_visible_light,catalyst_loading_g_L,catalyst_loading_mg,catalyst_loading_reported,reaction_volume_mL,glycerol_concentration_v_pct,glycerol_concentration_std,glycerol_concentration_reported,temperature_C,pH,HER_reported,HER_std_umol_g_h,DOI,source_url,paper_title,journal,year,authors,data_quality_flag,data_quality_note,confidence_HER,confidence_loading,confidence_volume,confidence_light,confidence_wavelength,confidence_pH,confidence_bandgap,metadata_completeness_score,experiment_hash,semi_bandgap_eV,semi_electron_affinity_eV,semi_dielectric,semi_crystal,semi_density,cocat_work_function,cocat_d_band_center,cocat_atomic_radius,cocat_electronegativity,cocat_price,log_HER
801,cuo,,,100.0,,,,nanosheets,,2.21,cuo,,,0.0,sol-gel,450.0,4.0,visible,xe lamp,500.0,500 w,420.0,1,0,0,0,1,0.25,50.0,0.25 g/l,200.0,10.0,1.3693,10 vol%,,,86.61 μmol g⁻¹ h⁻¹,86.61,10.1016/j.ceramint.2020.06.271,https://doi.org/10.1016/j.ceramint.2020.06.271,bi2o3/g-c3n4 nanocomposites as proficient photocatalysts for hydrogen generation from aqueous glycerol solutions beneath visible light,ceramics international,2020.0,alhaddad et al.,needs_review,catalyst loading calc: 0.25 g/l × 200.0 ml = 50.00 mg; glycerol std: (10.0/100×1261)/92.09 = 1.3693 m; co_catalyst set to 'none': bare semiconductor; doi resolved via crossref api,high,medium,high,high,medium,low,high,0.375,d53c1a70e987f978,1.7,4.07,18.1,5.0,6.31,0.0,0.0,0.0,0.0,0.0,4.4728951466782725
100,tio2,rgo,,,1.0,au,1.0,nanocomposite,anatase-rutile,2.9,1wt%au/tio2/rgo,,,0.0,photodeposition,,0.0,uv,hg lamp,150.0,150 w,365.0,0,1,0,1,0,0.5,5.0,0.5 g/l,10.0,10.0,1.3693,10 vol%,,,64000 μmol g⁻¹ h⁻¹,64000.0,10.1016/j,https://doi.org/10.1016/j,needs_verification,molecular catalysis,2023.0,"balsamo s, a. et al.",ok,catalyst loading calc: 0.5 g/l × 10.0 ml = 5.00 mg; glycerol std: (10.0/100×1261)/92.09 = 1.3693 m,high,medium,high,high,medium,low,high,0.375,1aa36409d2059970,3.2,4.21,86.0,1.0,3.89,5.1,-3.56,144.0,2.54,5.0,11.06665398721974
99,tio2,,,100.0,,au,1.0,nanocomposite,,3.0,1wt%au/tio2,,,0.0,photodeposition,,0.0,visible,xe lamp,150.0,150 w,420.0,1,0,0,0,1,1.0,5.0,1 g/l,5.0,10.0,1.3693,10 vol%,,,1000 μmol g⁻¹ h⁻¹,1000.0,10.1016/j,https://doi.org/10.1016/j,needs_verification,molecular catalysis,2023.0,"balsamo s, a. et al.",ok,"catalyst loading calc: 1.0 g/l × 5.0 ml = 5.00 mg; glycerol std: (10.0/100×1261)/92.09 = 1.3693 m; wavelength_cutoff_nm=420nm inferred (xe lamp, visible cutoff)",high,medium,high,high,medium,low,high,0.375,d7484df1138bf1b0,3.2,4.21,86.0,1.0,3.89,5.1,-3.56,144.0,2.54,5.0,6.90875477931522
98,tio2,go,,,1.0,au,1.0,nanocomposite,,,1wt%au/tio2/go,,,0.0,photodeposition,,0.0,visible,xe lamp,150.0,150 w,420.0,1,0,0,0,1,1.0,5.0,1 g/l,5.0,10.0,1.3693,10 vol%,,,1100 μmol g⁻¹ h⁻¹,1100.0,10.1016/j,https://doi.org/10.1016/j,needs_verification,molecular catalysis,2023.0,"balsamo s, a. et al.",ok,"catalyst loading calc: 1.0 g/l × 5.0 ml = 5.00 mg; glycerol std: (10.0/100×1261)/92.09 = 1.3693 m; wavelength_cutoff_nm=420nm inferred (xe lamp, visible cutoff)",high,medium,high,high,medium,low,low,0.375,0e6909eb158eb8cd,3.2,4.21,86.0,1.0,3.89,5.1,-3.56,144.0,2.54,5.0,7.00397413672268
97,tio2,rgo,,,1.0,au,1.0,nanocomposite,anatase-rutile,2.9,1wt%au/tio2/rgo,,,0.0,photodeposition,,0.0,visible,xe lamp,150.0,150 w,420.0,1,0,0,0,1,1.0,5.0,1 g/l,5.0,10.0,1.3693,10 vol%,,,1600 μmol g⁻¹ h⁻¹,1600.0,10.1016/j,https://doi.org/10.1016/j,needs_verification,molecular catalysis,2023.0,"balsamo s, a. et al.",ok,"catalyst loading calc: 1.0 g/l × 5.0 ml = 5.00 mg; glycerol std: (10.0/100×1261)/92.09 = 1.3693 m; wavelength_cutoff_nm=420nm inferred (xe lamp, visible cutoff)",high,medium,high,high,medium,low,high,0.375,dd36823219d08633,3.2,4.21,86.0,1.0,3.89,5.1,-3.56,144.0,2.54,5.0,7.3783837129967145
680,tio2,ni(oh)2,,96.0,,,,nanotube,anatase,2.92,tio2/ni(oh)2,hydrothermal,350.0,5.0,impregnation,350.0,3.0,visible,,,,,0,0,0,0,1,0.1,5.0,0.1 g/l,50.0,5.0,0.6847,5 vol%,25.0,,2591.7 μmol g⁻¹ h⁻¹,2591.7,10.1021/acs.iecr.8b05815,https://doi.org/10.1021/acs.iecr.8b05815,effects of carbon nanotube and carbon sphere templates in tio2 composites for photocatalytic hydrogen production,chemistry research,2019.0,estahbanati et al.,needs_review,catalyst loading calc: 0.1 g/l × 50.0 ml = 5.00 mg; glycerol std: (5.0/100×1261)/92.09 = 0.6847 m; co_catalyst set to 'none': bare semiconductor; doi resolved via crossref api,high,medium,high,low,low,low,high,0.375,ffe94547b762c73f,3.2,4.21,86.0,1.0,3.89,0.0,0.0,0.0,0.0,0.0,7.860455082740456
679,tio2,ni(oh)2,,97.0,,,,nanotube,anatase,2.85,tio2/ni(oh)2,hydrothermal,350.0,5.0,impregnation,350.0,3.0,visible,,,,,0,0,0,0,1,0.1,5.0,0.1 g/l,50.0,5.0,0.6847,5 vol%,25.0,,3569.7 μmol g⁻¹ h⁻¹,3569.7,10.1021/acs.iecr.8b05815,https://doi.org/10.1021/acs.iecr.8b05815,effects of carbon nanotube and carbon sphere templates in tio2 composites for photocatalytic hydrogen production,chemistry research,2019.0,estahbanati et al.,needs_review,catalyst loading calc: 0.1 g/l × 50.0 ml = 5.00 mg; glycerol std: (5.0/100×1261)/92.09 = 0.6847 m; co_catalyst set to 'none': bare semiconductor; doi resolved via crossref api,high,medium,high,low,low,low,high,0.375,5efb7561a2d6dd67,3.2,4.21,86.0,1.0,3.89,0.0,0.0,0.0,0.0,0.0,8.180516933984194
678,tio2,ni(oh)2,,98.0,,,,nanotube,anatase,2.95,tio2/ni(oh)2,hydrothermal,350.0,5.0,impregnation,350.0,3.0,visible,,,,,0,0,0,0,1,0.1,5.0,0.1 g/l,50.0,5.0,0.6847,5 vol%,25.0,,4743.3 μmol g⁻¹ h⁻¹,4743.3,10.1021/acs.iecr.8b05815,https://doi.org/10.1021/acs.iecr.8b05815,effects of carbon nanotube and carbon sphere templates in tio2 composites for photocatalytic hydrogen production,chemistry research,2019.0,estahbanati et al.,needs_review,catalyst loading calc: 0.1 g/l × 50.0 ml = 5.00 mg; glycerol std: (5.0/100×1261)/92.09 = 0.6847 m; co_catalyst set to 'none': bare semiconductor; doi resolved via crossref api,high,medium,high,low,low,low,high,0.375,e5d4b60d4d178733,3.2,4.21,86.0,1.0,3.89,0.0,0.0,0.0,0.0,0.0,8.464699176452168
677,tio2,ni(oh)2,,99.0,,,,nanotube,anatase,3.0,tio2/ni(oh)2,hydrothermal,350.0,5.0,impregnation,350.0,3.0,visible,,,,,0,0,0,0,1,0.1,5.0,0.1 g/l,50.0,5.0,0.6847,5 vol%,25.0,,3459.7 μmol g⁻¹ h⁻¹,3459.7,10.1021/acs.iecr.8b05815,https://doi.org/10.1021/acs.iecr.8b05815,effects of carbon nanotube and carbon sphere templates in tio2 composites for photocatalytic hydrogen production,chemistry research,2019.0,estahbanati et al.,needs_review,catalyst loading calc: 0.1 g/l × 50.0 ml = 5.00 mg; glycerol std: (5.0/100×1261)/92.09 = 0.6847 m; co_catalyst set to 'none': bare semiconductor; doi resolved via crossref api,high,medium,high,low,low,low,high,0.375,5987ab6700ff1806,3.2,4.21,86.0,1.0,3.89,0.0,0.0,0.0,0.0,0.0,8.149226159728157
209,tio2,rgo,,96.0,,cu,0.5,nanoparticle,anatase,,0.5wt%cu/tio2/rgo,hydrothermal,,0.0,impregnation,,0.0,visible,,,,,0,0,0,0,1,2.0,100.0,2 g/l,50.0,10.0,1.3693,10 vol%,25.0,,47981 μmol g⁻¹ h⁻¹,47981.0,10.1016/j.apsusc.2018.01.282,https://doi.org/10.1016/j.apsusc.2018.01.282,facile construction of ternary cufe2o4-tio2 nanocomposite supported reduced graphene oxide (rgo) photocatalysts for the efficient hydrogen production,applied surface science,2018.0,hafeez et al.,needs_review,catalyst loading calc: 2.0 g/l × 50.0 ml = 100.00 mg; glycerol std: (10.0/100×1261)/92.09 = 1.3693 m; doi resolved via crossref api,high,medium,high,low,low,low,low,0.375,20364524546f14f0,3.2,4.21,86.0,1.0,3.89,4.65,-2.67,128.0,1.9,2.0,10.778581219559944
208,tio2,rgo,,96.0,,cu,0.5,nanoparticle,anatase,,0.5wt%cu/tio2/rgo,hydrothermal,,0.0,impregnation,,0.0,visible,,,,,0,0,0,0,1,1.6,80.0,1.6 g/l,50.0,10.0,1.3693,10 vol%,25.0,,60634 μmol g⁻¹ h⁻¹,60634.0,10.1016/j.apsusc.2018.01.282,https://doi.org/10.1016/j.apsusc.2018.01.282,facile construction of ternary cufe2o4-tio2 nanocomposite supported reduced graphene oxide (rgo) photocatalysts for the efficient hydrogen production,applied surface science,2018.0,hafeez et al.,needs_review,catalyst loading calc: 1.6 g/l × 50.0 ml = 80.00 mg; glycerol std: (10.0/100×1261)/92.09 = 1.3693 m; doi resolved via crossref api,high,medium,high,low,low,low,low,0.375,733222e08acd9534,3.2,4.21,86.0,1.0,3.89,4.65,-2.67,128.0,1.9,2.0,11.012627563090891
207,tio2,rgo,,96.0,,cu,0.5,nanoparticle,anatase,,0.5wt%cu/tio2/rgo,hydrothermal,,0.0,impregnation,,0.0,visible,,,,,0,0,0,0,1,1.2,60.0,1.2 g/l,50.0,10.0,1.3693,10 vol%,25.0,,18404 μmol g⁻¹ h⁻¹,18404.0,10.1016/j.apsusc.2018.01.282,https://doi.org/10.1016/j.apsusc.2018.01.282,facile construction of ternary cufe2o4-tio2 nanocomposite supported reduced graphene oxide (rgo) photocatalysts for the efficient hydrogen production,applied surface science,2018.0,hafeez et al.,needs_review,catalyst loading calc: 1.2 g/l × 50.0 ml = 60.00 mg; glycerol std: (10.0/100×1261)/92.09 = 1.3693 m; doi resolved via crossref api,high,medium,high,low,low,low,low,0.375,4167698764d00953,3.2,4.21,86.0,1.0,3.89,4.65,-2.67,128.0,1.9,2.0,9.820377645813121
206,tio2,rgo,,96.0,,cu,0.5,nanoparticle,anatase,,0.5wt%cu/tio2/rgo,hydrothermal,,0.0,impregnation,,0.0,visible,,,,,0,0,0,0,1,0.8,40.0,0.8 g/l,50.0,10.0,1.3693,10 vol%,25.0,,4272.3 μmol g⁻¹ h⁻¹,4272.3,10.1016/j.apsusc.2018.01.282,https://doi.org/10.1016/j.apsusc.2018.01.282,facile construction of ternary cufe2o4-tio2 nanocomposite supported reduced graphene oxide (rgo) photocatalysts for the efficient hydrogen production,applied surface science,2018.0,hafeez et al.,needs_review,catalyst loading calc: 0.8 g/l × 50.0 ml = 40.00 mg; glycerol std: (10.0/100×1261)/92.09 = 1.3693 m; doi resolved via crossref api,high,medium,high,low,low,low,low,0.375,a7c2cfbac1939170,3.2,4.21,86.0,1.0,3.89,4.65,-2.67,128.0,1.9,2.0,8.360141641464116
205,tio2,rgo,,96.0,,cu,0.5,nanoparticle,anatase,,0.5wt%cu/tio2/rgo,hydrothermal,,0.0,impregnation,,0.0,visible,,,,,0,0,0,0,1,0.4,20.0,0.4 g/l,50.0,10.0,1.3693,10 vol%,25.0,,3615 μmol g⁻¹ h⁻¹,3615.0,10.1016/j.apsusc.2018.01.282,https://doi.org/10.1016/j.apsusc.2018.01.282,facile construction of ternary cufe2o4-tio2 nanocomposite supported reduced graphene oxide (rgo) photocatalysts for the efficient hydrogen production,applied surface science,2018.0,hafeez et al.,needs_review,catalyst loading calc: 0.4 g/l × 50.0 ml = 20.00 mg; glycerol std: (10.0/100×1261)/92.09 = 1.3693 m; doi resolved via crossref api,high,medium,high,low,low,low,low,0.375,08652effea30f672,3.2,4.21,86.0,1.0,3.89,4.65,-2.67,128.0,1.9,2.0,8.193123721512068
204,tio2,rgo,,96.0,,cu,0.5,nanoparticle,anatase,,0.5wt%cu/tio2/rgo,hydrothermal,,0.0,impregnation,,0.0,visible,,,,,0,0,0,0,1,,,,50.0,10.0,1.3693,10 vol%,25.0,10.0,19434 μmol g⁻¹ h⁻¹,19434.0,10.1016/j.apsusc.2018.01.282,https://doi.org/10.1016/j.apsusc.2018.01.282,facile construction of ternary cufe2o4-tio2 nanocomposite supported reduced graphene oxide (rgo) photocatalysts for the efficient hydrogen production,applied surface science,2018.0,hafeez et al.,needs_review,glycerol std: (10.0/100×1261)/92.09 = 1.3693 m; doi resolved via crossref api,high,low,high,low,low,high,low,0.375,d8a9aa5a83446cab,3.2,4.21,86.0,1.0,3.89,4.65,-2.67,128.0,1.9,2.0,9.874830843286324
203,tio2,rgo,,96.0,,cu,0.5,nanoparticle,anatase,,0.5wt%cu/tio2/rgo,hydrothermal,,0.0,impregnation,,0.0,visible,,,,,0,0,0,0,1,,,,50.0,10.0,1.3693,10 vol%,25.0,8.0,23723 μmol g⁻¹ h⁻¹,23723.0,10.1016/j.apsusc.2018.01.282,https://doi.org/10.1016/j.apsusc.2018.01.282,facile construction of ternary cufe2o4-tio2 nanocomposite supported reduced graphene oxide (rgo) photocatalysts for the efficient hydrogen production,applied surface science,2018.0,hafeez et al.,needs_review,glycerol std: (10.0/100×1261)/92.09 = 1.3693 m; doi resolved via crossref api,high,low,high,low,low,high,low,0.375,dbd9b2a9723a5e67,3.2,4.21,86.0,1.0,3.89,4.65,-2.67,128.0,1.9,2.0,10.074242472958618
202,tio2,rgo,,96.0,,cu,0.5,nanoparticle,anatase,,0.5wt%cu/tio2/rgo,hydrothermal,,0.0,impregnation,,0.0,visible,,,,,0,0,0,0,1,,,,50.0,10.0,1.3693,10 vol%,25.0,6.0,48054 μmol g⁻¹ h⁻¹,48054.0,10.1016/j.apsusc.2018.01.282,https://doi.org/10.1016/j.apsusc.2018.01.282,facile construction of ternary cufe2o4-tio2 nanocomposite supported reduced graphene oxide (rgo) photocatalysts for the efficient hydrogen production,applied surface science,2018.0,hafeez et al.,needs_review,glycerol std: (10.0/100×1261)/92.09 = 1.3693 m; doi resolved via crossref api,high,low,high,low,low,high,low,0.375,23e0ac113cb41a4d,3.2,4.21,86.0,1.0,3.89,4.65,-2.67,128.0,1.9,2.0,10.780101467257385
201,tio2,rgo,,96.0,,cu,0.5,nanoparticle,anatase,,0.5wt%cu/tio2/rgo,hydrothermal,,0.0,impregnation,,0.0,visible,,,,,0,0,0,0,1,,,,50.0,10.0,1.3693,10 vol%,25.0,4.0,13212 μmol g⁻¹ h⁻¹,13212.0,10.1016/j.apsusc.2018.01.282,https://doi.org/10.1016/j.apsusc.2018.01.282,facile construction of ternary cufe2o4-tio2 nanocomposite supported reduced graphene oxide (rgo) photocatalysts for the efficient hydrogen production,applied surface science,2018.0,hafeez et al.,needs_review,glycerol std: (10.0/100×1261)/92.09 = 1.3693 m; doi resolved via crossref api,high,low,high,low,low,high,low,0.375,aa9c0e1ca6edb9e0,3.2,4.21,86.0,1.0,3.89,4.65,-2.67,128.0,1.9,2.0,9.488956472414216
692,tio2,,,100.0,,,,nanotube,anatase-rutile,,tio2,hydrothermal,350.0,5.0,,,0.0,visible,,,,,0,0,0,0,1,2.0,100.0,2 g/l,50.0,5.0,0.6847,5 vol%,25.0,,362.3 μmol g⁻¹ h⁻¹,362.3,10.1039/c3cc44742a,https://doi.org/10.1039/c3cc44742a,nano-size effects on cuo/tio2 catalysts for highly efficient h2 production under solar light irradiation,chemical communications,2013.0,kumar et al.,needs_review,catalyst loading calc: 2.0 g/l × 50.0 ml = 100.00 mg; glycerol std: (5.0/100×1261)/92.09 = 0.6847 m; co_catalyst set to 'none': bare semiconductor; doi resolved via crossref api,high,medium,high,low,low,low,low,0.375,4b705ad62815720f,3.2,4.21,86.0,1.0,3.89,0.0,0.0,0.0,0.0,0.0,5.895228939227156
691,tio2,,,100.0,,,,nanotube,anatase-rutile,,tio2,hydrothermal,350.0,5.0,,,0.0,visible,,,,,0,0,0,0,1,0.2,10.0,0.2 g/l,50.0,5.0,0.6847,5 vol%,25.0,,1203.8 μmol g⁻¹ h⁻¹,1203.8,10.1039/c3cc44742a,https://doi.org/10.1039/c3cc44742a,nano-size effects on cuo/tio2 catalysts for highly efficient h2 production under solar light irradiation,chemical communications,2013.0,kumar et al.,needs_review,catalyst loading calc: 0.2 g/l × 50.0 ml = 10.00 mg; glycerol std: (5.0/100×1261)/92.09 = 0.6847 m; co_catalyst set to 'none': bare semiconductor; doi resolved via crossref api,high,medium,high,low,low,low,low,0.375,caa30bfc65440e8f,3.2,4.21,86.0,1.0,3.89,0.0,0.0,0.0,0.0,0.0,7.094068857045629
690,tio2,,,100.0,,,,nanotube,anatase-rutile,,tio2,hydrothermal,350.0,5.0,,,0.0,visible,,,,,0,0,0,0,1,0.1,5.0,0.1 g/l,50.0,5.0,0.6847,5 vol%,25.0,,4239 μmol g⁻¹ h⁻¹,4239.0,10.1039/c3cc44742a,https://doi.org/10.1039/c3cc44742a,nano-size effects on cuo/tio2 catalysts for highly efficient h2 production under solar light irradiation,chemical communications,2013.0,kumar et al.,needs_review,catalyst loading calc: 0.1 g/l × 50.0 ml = 5.00 mg; glycerol std: (5.0/100×1261)/92.09 = 0.6847 m; co_catalyst set to 'none': bare semiconductor; doi resolved via crossref api,high,medium,high,low,low,low,low,0.375,f91ccbac6bd6972e,3.2,4.21,86.0,1.0,3.89,0.0,0.0,0.0,0.0,0.0,8.352318548226004
689,tio2,,,100.0,,,,nanotube,anatase-rutile,,tio2,hydrothermal,350.0,5.0,,,0.0,visible,,,,,0,0,0,0,1,0.06,3.0,0.06 g/l,50.0,5.0,0.6847,5 vol%,25.0,,1649.3 μmol g⁻¹ h⁻¹,1649.3,10.1039/c3cc44742a,https://doi.org/10.1039/c3cc44742a,nano-size effects on cuo/tio2 catalysts for highly efficient h2 production under solar light irradiation,chemical communications,2013.0,kumar et al.,needs_review,catalyst loading calc: 0.06 g/l × 50.0 ml = 3.00 mg; glycerol std: (5.0/100×1261)/92.09 = 0.6847 m; co_catalyst set to 'none': bare semiconductor; doi resolved via crossref api,high,medium,high,low,low,low,low,0.375,29a4413895b33c33,3.2,4.21,86.0,1.0,3.89,0.0,0.0,0.0,0.0,0.0,7.408712368549522
688,tio2,,,100.0,,,,nanoparticle,anatase-rutile,,tio2,hydrothermal,350.0,5.0,,,0.0,visible,,,,,0,0,0,0,1,0.1,5.0,0.1 g/l,50.0,5.0,0.6847,5 vol%,25.0,,2087 μmol g⁻¹ h⁻¹,2087.0,10.1039/c3cc44742a,https://doi.org/10.1039/c3cc44742a,nano-size effects on cuo/tio2 catalysts for highly efficient h2 production under solar light irradiation,chemical communications,2013.0,kumar et al.,needs_review,catalyst loading calc: 0.1 g/l × 50.0 ml = 5.00 mg; glycerol std: (5.0/100×1261)/92.09 = 0.6847 m; co_catalyst set to 'none': bare semiconductor; doi resolved via crossref api,high,medium,high,low,low,low,low,0.375,4f9cbe6619a2d444,3.2,4.21,86.0,1.0,3.89,0.0,0.0,0.0,0.0,0.0,7.643961949002529
96,ceo2,,,100.0,1.0,au,1.0,nanocomposite,,,1wt%au/ceo2,,,0.0,photodeposition,,0.0,visible,xe lamp,150.0,150 w,420.0,1,0,0,0,1,1.0,5.0,1 g/l,5.0,10.0,1.3693,10 vol%,,,90 μmol g⁻¹ h⁻¹,90.0,10.3390/ma16020747,https://doi.org/10.3390/ma16020747,needs_verification,materials,2023.0,"balsamo s, a. et al.",ok,"catalyst loading calc: 1.0 g/l × 5.0 ml = 5.00 mg; glycerol std: (10.0/100×1261)/92.09 = 1.3693 m; wavelength_cutoff_nm=420nm inferred (xe lamp, visible cutoff)",high,medium,high,high,medium,low,low,0.375,9e1459611e954ce2,3.1,4.4,26.0,4.0,7.22,5.1,-3.56,144.0,2.54,5.0,4.51085950651685
95,ceo2,go,,,1.0,au,1.0,nanocomposite,,,1wt%au/ceo2/go,,,0.0,photodeposition,,0.0,visible,xe lamp,150.0,150 w,420.0,1,0,0,0,1,1.0,5.0,1 g/l,5.0,10.0,1.3693,10 vol%,,,210 μmol g⁻¹ h⁻¹,210.0,10.3390/ma16020747,https://doi.org/10.3390/ma16020747,needs_verification,materials,2023.0,"balsamo s, a. et al.",ok,"catalyst loading calc: 1.0 g/l × 5.0 ml = 5.00 mg; glycerol std: (10.0/100×1261)/92.09 = 1.3693 m; wavelength_cutoff_nm=420nm inferred (xe lamp, visible cutoff)",high,medium,high,high,medium,low,low,0.375,550333058b211a15,3.1,4.4,26.0,4.0,7.22,5.1,-3.56,144.0,2.54,5.0,5.351858133476067
94,ceo2,rgo,,,2.0,au,1.0,nanocomposite,,,1wt%au/ceo2/rgo,,,0.0,photodeposition,,0.0,visible,xe lamp,150.0,150 w,420.0,1,0,0,0,1,1.0,5.0,1 g/l,5.0,10.0,1.3693,10 vol%,,,190 μmol g⁻¹ h⁻¹,190.0,10.3390/ma16020747,https://doi.org/10.3390/ma16020747,needs_verification,materials,2023.0,"balsamo s, a. et al.",ok,"catalyst loading calc: 1.0 g/l × 5.0 ml = 5.00 mg; glycerol std: (10.0/100×1261)/92.09 = 1.3693 m; wavelength_cutoff_nm=420nm inferred (xe lamp, visible cutoff)",high,medium,high,high,medium,low,low,0.375,bdefd28e1a21e3dd,3.1,4.4,26.0,4.0,7.22,5.1,-3.56,144.0,2.54,5.0,5.25227342804663
93,ceo2,rgo,,,1.0,au,1.0,nanocomposite,,,1wt%au/ceo2/rgo,,,0.0,photodeposition,,0.0,visible,xe lamp,150.0,150 w,420.0,1,0,0,0,1,1.0,5.0,1 g/l,5.0,10.0,1.3693,10 vol%,,,210 μmol g⁻¹ h⁻¹,210.0,10.3390/ma16020747,https://doi.org/10.3390/ma16020747,needs_verification,materials,2023.0,"balsamo s, a. et al.",ok,"catalyst loading calc: 1.0 g/l × 5.0 ml = 5.00 mg; glycerol std: (10.0/100×1261)/92.09 = 1.3693 m; wavelength_cutoff_nm=420nm inferred (xe lamp, visible cutoff)",high,medium,high,high,medium,low,low,0.375,b6fcf625d0b63ed2,3.1,4.4,26.0,4.0,7.22,5.1,-3.56,144.0,2.54,5.0,5.351858133476067
92,ceo2,rgo,,,0.5,au,1.0,nanocomposite,,,1wt%au/ceo2/rgo,,,0.0,photodeposition,,0.0,visible,xe lamp,150.0,150 w,420.0,1,0,0,0,1,1.0,5.0,1 g/l,5.0,10.0,1.3693,10 vol%,,,225 μmol g⁻¹ h⁻¹,225.0,10.3390/ma16020747,https://doi.org/10.3390/ma16020747,needs_verification,materials,2023.0,"balsamo s, a. et al.",ok,"catalyst loading calc: 1.0 g/l × 5.0 ml = 5.00 mg; glycerol std: (10.0/100×1261)/92.09 = 1.3693 m; wavelength_cutoff_nm=420nm inferred (xe lamp, visible cutoff)",high,medium,high,high,medium,low,low,0.375,5afd629cc091f893,3.1,4.4,26.0,4.0,7.22,5.1,-3.56,144.0,2.54,5.0,5.420534999272286
800,g-c3n4,bi2o3,,97.0,,,,nanocomposite,,2.41,g-c3n4/bi2o3,hard-template,,0.0,sonication,,0.0,visible,xe lamp,500.0,500 w,420.0,1,0,0,0,1,3.0,600.0,3 g/l,200.0,10.0,1.3693,10 vol%,,,1164.98 μmol g⁻¹ h⁻¹,1164.98,10.1016/j.ijhydene.2017.11.090,https://doi.org/10.1016/j.ijhydene.2017.11.090,lab scale optimization of various factors for photocatalytic hydrogen generation over low cost cu0.02ti0.98o2-δ photocatalyst under uv/visible irradiation and sunlight,international journal of hydrogen energy,2018.0,rawool et al.,needs_review,catalyst loading calc: 3.0 g/l × 200.0 ml = 600.00 mg; glycerol std: (10.0/100×1261)/92.09 = 1.3693 m; co_catalyst set to 'none': bare semiconductor; doi resolved via crossref api,high,medium,high,high,medium,low,high,0.375,813aac0db1093873,2.7,4.3,3.0,6.0,1.6,0.0,0.0,0.0,0.0,0.0,7.061317214104667
799,g-c3n4,bi2o3,,97.0,,,,nanocomposite,,2.41,g-c3n4/bi2o3,hard-template,,0.0,sonication,,0.0,visible,xe lamp,500.0,500 w,420.0,1,0,0,0,1,2.5,500.0,2.5 g/l,200.0,10.0,1.3693,10 vol%,,,1404.88 μmol g⁻¹ h⁻¹,1404.88,10.1016/j.ijhydene.2017.11.090,https://doi.org/10.1016/j.ijhydene.2017.11.090,lab scale optimization of various factors for photocatalytic hydrogen generation over low cost cu0.02ti0.98o2-δ photocatalyst under uv/visible irradiation and sunlight,international journal of hydrogen energy,2018.0,rawool et al.,needs_review,catalyst loading calc: 2.5 g/l × 200.0 ml = 500.00 mg; glycerol std: (10.0/100×1261)/92.09 = 1.3693 m; co_catalyst set to 'none': bare semiconductor; doi resolved via crossref api,high,medium,high,high,medium,low,high,0.375,737dd5c70005171c,2.7,4.3,3.0,6.0,1.6,0.0,0.0,0.0,0.0,0.0,7.248418720221818
798,g-c3n4,bi2o3,,97.0,,,,nanocomposite,,2.41,g-c3n4/bi2o3,hard-template,,0.0,sonication,,0.0,visible,xe lamp,500.0,500 w,420.0,1,0,0,0,1,2.0,400.0,2 g/l,200.0,10.0,1.3693,10 vol%,,,1286.75 μmol g⁻¹ h⁻¹,1286.75,10.1016/j.ijhydene.2017.11.090,https://doi.org/10.1016/j.ijhydene.2017.11.090,lab scale optimization of various factors for photocatalytic hydrogen generation over low cost cu0.02ti0.98o2-δ photocatalyst under uv/visible irradiation and sunlight,international journal of hydrogen energy,2018.0,rawool et al.,needs_review,catalyst loading calc: 2.0 g/l × 200.0 ml = 400.00 mg; glycerol std: (10.0/100×1261)/92.09 = 1.3693 m; co_catalyst set to 'none': bare semiconductor; doi resolved via crossref api,high,medium,high,high,medium,low,high,0.375,775d19ad89aebde8,2.7,4.3,3.0,6.0,1.6,0.0,0.0,0.0,0.0,0.0,7.160651788445694
797,g-c3n4,bi2o3,,97.0,,,,nanocomposite,,2.41,g-c3n4/bi2o3,hard-template,,0.0,sonication,,0.0,visible,xe lamp,500.0,500 w,420.0,1,0,0,0,1,1.5,300.0,1.5 g/l,200.0,10.0,1.3693,10 vol%,,,1039.34 μmol g⁻¹ h⁻¹,1039.34,10.1016/j.ijhydene.2017.11.090,https://doi.org/10.1016/j.ijhydene.2017.11.090,lab scale optimization of various factors for photocatalytic hydrogen generation over low cost cu0.02ti0.98o2-δ photocatalyst under uv/visible irradiation and sunlight,international journal of hydrogen energy,2018.0,rawool et al.,needs_review,catalyst loading calc: 1.5 g/l × 200.0 ml = 300.00 mg; glycerol std: (10.0/100×1261)/92.09 = 1.3693 m; co_catalyst set to 'none': bare semiconductor; doi resolved via crossref api,high,medium,high,high,medium,low,high,0.375,802da63214ea182f,2.7,4.3,3.0,6.0,1.6,0.0,0.0,0.0,0.0,0.0,6.947302861784636
796,g-c3n4,bi2o3,,97.0,,,,nanocomposite,,2.41,g-c3n4/bi2o3,hard-template,,0.0,sonication,,0.0,visible,xe lamp,500.0,500 w,420.0,1,0,0,0,1,1.0,200.0,1 g/l,200.0,10.0,1.3693,10 vol%,,,765.23 μmol g⁻¹ h⁻¹,765.23,10.1016/j.ijhydene.2017.11.090,https://doi.org/10.1016/j.ijhydene.2017.11.090,lab scale optimization of various factors for photocatalytic hydrogen generation over low cost cu0.02ti0.98o2-δ photocatalyst under uv/visible irradiation and sunlight,international journal of hydrogen energy,2018.0,rawool et al.,needs_review,catalyst loading calc: 1.0 g/l × 200.0 ml = 200.00 mg; glycerol std: (10.0/100×1261)/92.09 = 1.3693 m; co_catalyst set to 'none': bare semiconductor; doi resolved via crossref api,high,medium,high,high,medium,low,high,0.375,bb182a832c46efbe,2.7,4.3,3.0,6.0,1.6,0.0,0.0,0.0,0.0,0.0,6.641482385767856
795,g-c3n4,bi2o3,,97.0,,,,nanocomposite,,2.41,g-c3n4/bi2o3,hard-template,,0.0,sonication,,0.0,visible,xe lamp,500.0,500 w,420.0,1,0,0,0,1,0.5,100.0,0.5 g/l,200.0,10.0,1.3693,10 vol%,,,658.63 μmol g⁻¹ h⁻¹,658.63,10.1016/j.ijhydene.2017.11.090,https://doi.org/10.1016/j.ijhydene.2017.11.090,lab scale optimization of various factors for photocatalytic hydrogen generation over low cost cu0.02ti0.98o2-δ photocatalyst under uv/visible irradiation and sunlight,international journal of hydrogen energy,2018.0,rawool et al.,needs_review,catalyst loading calc: 0.5 g/l × 200.0 ml = 100.00 mg; glycerol std: (10.0/100×1261)/92.09 = 1.3693 m; co_catalyst set to 'none': bare semiconductor; doi resolved via crossref api,high,medium,high,high,medium,low,high,0.375,62e028591c5242b4,2.7,4.3,3.0,6.0,1.6,0.0,0.0,0.0,0.0,0.0,6.491679071761534
794,g-c3n4,bi2o3,,95.0,,,,nanocomposite,,2.39,g-c3n4/bi2o3,hard-template,,0.0,sonication,,0.0,visible,xe lamp,500.0,500 w,420.0,1,0,0,0,1,0.25,50.0,0.25 g/l,200.0,10.0,1.3693,10 vol%,,,1046.24 μmol g⁻¹ h⁻¹,1046.24,10.1016/j.ijhydene.2017.11.090,https://doi.org/10.1016/j.ijhydene.2017.11.090,lab scale optimization of various factors for photocatalytic hydrogen generation over low cost cu0.02ti0.98o2-δ photocatalyst under uv/visible irradiation and sunlight,international journal of hydrogen energy,2018.0,rawool et al.,needs_review,catalyst loading calc: 0.25 g/l × 200.0 ml = 50.00 mg; glycerol std: (10.0/100×1261)/92.09 = 1.3693 m; co_catalyst set to 'none': bare semiconductor; doi resolved via crossref api,high,medium,high,high,medium,low,high,0.375,b663ba0128572b51,2.7,4.3,3.0,6.0,1.6,0.0,0.0,0.0,0.0,0.0,6.95391341096322
717,tio2,cu2o,,,,,,nanocomposite,anatase-rutile,,tio2/cu2o,hydrolysis,400.0,2.0,impregnation,500.0,5.0,visible,xe lamp,250.0,250 w,420.0,1,0,0,0,1,0.1,50.0,0.1 g/l,500.0,5.0,0.6847,5 vol%,,,16656 μmol g⁻¹ h⁻¹,16656.0,10.1016/j.jphotochem.2011.10.012,https://doi.org/10.1016/j.jphotochem.2011.10.012,visible light-induced hydrogen production from glycerol aqueous solution on hybrid pt–cds– tio2 photocatalysts,journal of photochemistry and photobiology a: chemistry,2011.0,"de oliveira, m. and m. and l. a. silva",needs_review,"catalyst loading calc: 0.1 g/l × 500.0 ml = 50.00 mg; glycerol std: (5.0/100×1261)/92.09 = 0.6847 m; co_catalyst set to 'none': bare semiconductor; wavelength_cutoff_nm=420nm inferred (xe lamp, visible cutoff); doi resolved via crossref api",high,medium,high,high,medium,low,low,0.375,48fe579579d6f12c,3.2,4.21,86.0,1.0,3.89,0.0,0.0,0.0,0.0,0.0,9.720585827477107
716,tio2,rgo,,,,,,nanocomposite,anatase-rutile,,tio2/rgo,hydrolysis,400.0,2.0,impregnation,500.0,5.0,visible,xe lamp,250.0,250 w,420.0,1,0,0,0,1,0.1,50.0,0.1 g/l,500.0,5.0,0.6847,5 vol%,,,8226 μmol g⁻¹ h⁻¹,8226.0,10.1016/j.jphotochem.2011.10.012,https://doi.org/10.1016/j.jphotochem.2011.10.012,visible light-induced hydrogen production from glycerol aqueous solution on hybrid pt–cds– tio2 photocatalysts,journal of photochemistry and photobiology a: chemistry,2011.0,"de oliveira, m. and m. and l. a. silva",needs_review,"catalyst loading calc: 0.1 g/l × 500.0 ml = 50.00 mg; glycerol std: (5.0/100×1261)/92.09 = 0.6847 m; co_catalyst set to 'none': bare semiconductor; wavelength_cutoff_nm=420nm inferred (xe lamp, visible cutoff); doi resolved via crossref api",high,medium,high,high,medium,low,low,0.375,4506dd3a4c94cb68,3.2,4.21,86.0,1.0,3.89,0.0,0.0,0.0,0.0,0.0,9.01517670716893
715,tio2,,,100.0,,,,nanoparticle,anatase-rutile,,tio2,hydrolysis,400.0,2.0,impregnation,500.0,5.0,visible,xe lamp,250.0,250 w,420.0,1,0,0,0,1,0.1,50.0,0.1 g/l,500.0,5.0,0.6847,5 vol%,,,7786 μmol g⁻¹ h⁻¹,7786.0,10.1016/j.jphotochem.2011.10.012,https://doi.org/10.1016/j.jphotochem.2011.10.012,visible light-induced hydrogen production from glycerol aqueous solution on hybrid pt–cds– tio2 photocatalysts,journal of photochemistry and photobiology a: chemistry,2011.0,"de oliveira, m. and m. and l. a. silva",needs_review,"catalyst loading calc: 0.1 g/l × 500.0 ml = 50.00 mg; glycerol std: (5.0/100×1261)/92.09 = 0.6847 m; co_catalyst set to 'none': bare semiconductor; wavelength_cutoff_nm=420nm inferred (xe lamp, visible cutoff); doi resolved via crossref api",high,medium,high,high,medium,low,low,0.375,658fb442ae03de1b,3.2,4.21,86.0,1.0,3.89,0.0,0.0,0.0,0.0,0.0,8.960210955576986
712,tio2,cnt,,99.0,,,,nanocomposite,anatase,,tio2/cnt,,,0.0,hydrothermal,450.0,2.0,uv,hg lamp,450.0,450 w,,0,1,0,1,0,0.1,5.0,0.1 g/l,50.0,5.0,0.6847,5 vol%,,,2166.7 μmol g⁻¹ h⁻¹,2166.7,10.1021/acs.iecr.8b05815,https://doi.org/10.1021/acs.iecr.8b05815,effects of carbon nanotube and carbon sphere templates in tio2 composites for photocatalytic hydrogen production,chemistry research,2019.0,estahbanati et al.,needs_review,catalyst loading calc: 0.1 g/l × 50.0 ml = 5.00 mg; glycerol std: (5.0/100×1261)/92.09 = 0.6847 m; co_catalyst set to 'none': bare semiconductor; doi resolved via crossref api,high,medium,high,high,low,low,low,0.375,53ecd6a7cdf24be9,3.2,4.21,86.0,1.0,3.89,0.0,0.0,0.0,0.0,0.0,7.681421976600878
711,tio2,cnt,,99.5,,,,nanocomposite,anatase,3.37,tio2/cnt,,,0.0,hydrothermal,450.0,2.0,uv,hg lamp,450.0,450 w,,0,1,0,1,0,0.1,5.0,0.1 g/l,50.0,5.0,0.6847,5 vol%,,,3714.3 μmol g⁻¹ h⁻¹,3714.3,10.1021/acs.iecr.8b05815,https://doi.org/10.1021/acs.iecr.8b05815,effects of carbon nanotube and carbon sphere templates in tio2 composites for photocatalytic hydrogen production,chemistry research,2019.0,estahbanati et al.,needs_review,catalyst loading calc: 0.1 g/l × 50.0 ml = 5.00 mg; glycerol std: (5.0/100×1261)/92.09 = 0.6847 m; co_catalyst set to 'none': bare semiconductor; doi resolved via crossref api,high,medium,high,high,low,low,high,0.375,aa104d0764fc69c9,3.2,4.21,86.0,1.0,3.89,0.0,0.0,0.0,0.0,0.0,8.220214707592666
710,tio2,cnt,,99.95,,,,nanocomposite,anatase,3.13,tio2/cnt,,,0.0,hydrothermal,450.0,2.0,uv,hg lamp,450.0,450 w,,0,1,0,1,0,0.1,5.0,0.1 g/l,50.0,5.0,0.6847,5 vol%,,,952.4 μmol g⁻¹ h⁻¹,952.4,10.1021/acs.iecr.8b05815,https://doi.org/10.1021/acs.iecr.8b05815,effects of carbon nanotube and carbon sphere templates in tio2 composites for photocatalytic hydrogen production,chemistry research,2019.0,estahbanati et al.,needs_review,catalyst loading calc: 0.1 g/l × 50.0 ml = 5.00 mg; glycerol std: (5.0/100×1261)/92.09 = 0.6847 m; co_catalyst set to 'none': bare semiconductor; doi resolved via crossref api,high,medium,high,high,low,low,high,0.375,6a89e03bbeb6a517,3.2,4.21,86.0,1.0,3.89,0.0,0.0,0.0,0.0,0.0,6.860034542770725
709,tio2,,,100.0,,,,nanocomposite,anatase,3.19,tio2,,,0.0,hydrothermal,450.0,2.0,uv,hg lamp,450.0,450 w,,0,1,0,1,0,0.1,5.0,0.1 g/l,50.0,5.0,0.6847,5 vol%,,,904.8 μmol g⁻¹ h⁻¹,904.8,10.1021/acs.iecr.8b05815,https://doi.org/10.1021/acs.iecr.8b05815,effects of carbon nanotube and carbon sphere templates in tio2 composites for photocatalytic hydrogen production,chemistry research,2019.0,estahbanati et al.,needs_review,catalyst loading calc: 0.1 g/l × 50.0 ml = 5.00 mg; glycerol std: (5.0/100×1261)/92.09 = 0.6847 m; co_catalyst set to 'none': bare semiconductor; doi resolved via crossref api,high,medium,high,high,low,low,high,0.375,7c71f6e0c4641d10,3.2,4.21,86.0,1.0,3.89,0.0,0.0,0.0,0.0,0.0,6.808818531122114
708,tio2,cnt,,99.9,,,,nanocomposite,anatase,3.19,tio2/cnt,,,0.0,hydrothermal,500.0,2.0,uv,hg lamp,450.0,450 w,,0,1,0,1,0,0.1,5.0,0.1 g/l,50.0,5.0,0.6847,5 vol%,,,2891.6 μmol g⁻¹ h⁻¹,2891.6,10.1021/acs.iecr.8b05815,https://doi.org/10.1021/acs.iecr.8b05815,effects of carbon nanotube and carbon sphere templates in tio2 composites for photocatalytic hydrogen production,chemistry research,2019.0,estahbanati et al.,needs_review,catalyst loading calc: 0.1 g/l × 50.0 ml = 5.00 mg; glycerol std: (5.0/100×1261)/92.09 = 0.6847 m; co_catalyst set to 'none': bare semiconductor; doi resolved via crossref api,high,medium,high,high,low,low,high,0.375,110b92bbfc90ed7d,3.2,4.21,86.0,1.0,3.89,0.0,0.0,0.0,0.0,0.0,7.969911030639632
707,tio2,cnt,,99.9,,,,nanocomposite,anatase,3.19,tio2/cnt,,,0.0,hydrothermal,450.0,2.0,uv,hg lamp,450.0,450 w,,0,1,0,1,0,0.1,5.0,0.1 g/l,50.0,5.0,0.6847,5 vol%,,,8800 μmol g⁻¹ h⁻¹,8800.0,10.1021/acs.iecr.8b05815,https://doi.org/10.1021/acs.iecr.8b05815,effects of carbon nanotube and carbon sphere templates in tio2 composites for photocatalytic hydrogen production,chemistry research,2019.0,estahbanati et al.,needs_review,catalyst loading calc: 0.1 g/l × 50.0 ml = 5.00 mg; glycerol std: (5.0/100×1261)/92.09 = 0.6847 m; co_catalyst set to 'none': bare semiconductor; doi resolved via crossref api,high,medium,high,high,low,low,high,0.375,c02471cabd2ce5d8,3.2,4.21,86.0,1.0,3.89,0.0,0.0,0.0,0.0,0.0,9.082620630373812
706,tio2,cnt,,99.9,,,,nanocomposite,anatase,3.19,tio2/cnt,,,0.0,hydrothermal,400.0,2.0,uv,hg lamp,450.0,450 w,,0,1,0,1,0,0.1,5.0,0.1 g/l,50.0,5.0,0.6847,5 vol%,,,3253 μmol g⁻¹ h⁻¹,3253.0,10.1021/acs.iecr.8b05815,https://doi.org/10.1021/acs.iecr.8b05815,effects of carbon nanotube and carbon sphere templates in tio2 composites for photocatalytic hydrogen production,chemistry research,2019.0,estahbanati et al.,needs_review,catalyst loading calc: 0.1 g/l × 50.0 ml = 5.00 mg; glycerol std: (5.0/100×1261)/92.09 = 0.6847 m; co_catalyst set to 'none': bare semiconductor; doi resolved via crossref api,high,medium,high,high,low,low,high,0.375,d531a715e4f40f95,3.2,4.21,86.0,1.0,3.89,0.0,0.0,0.0,0.0,0.0,8.087640287778983
705,tio2,cnt,,99.9,,,,nanocomposite,anatase,3.19,tio2/cnt,,,0.0,hydrothermal,350.0,2.0,uv,hg lamp,450.0,450 w,,0,1,0,1,0,0.1,5.0,0.1 g/l,50.0,5.0,0.6847,5 vol%,,,2650.6 μmol g⁻¹ h⁻¹,2650.6,10.1021/acs.iecr.8b05815,https://doi.org/10.1021/acs.iecr.8b05815,effects of carbon nanotube and carbon sphere templates in tio2 composites for photocatalytic hydrogen production,chemistry research,2019.0,estahbanati et al.,needs_review,catalyst loading calc: 0.1 g/l × 50.0 ml = 5.00 mg; glycerol std: (5.0/100×1261)/92.09 = 0.6847 m; co_catalyst set to 'none': bare semiconductor; doi resolved via crossref api,high,medium,high,high,low,low,high,0.375,c69b15eefd379433,3.2,4.21,86.0,1.0,3.89,0.0,0.0,0.0,0.0,0.0,7.882918510367237
210,tio2,rgo,,96.0,,cu,0.5,nanoparticle,anatase,,0.5wt%cu/tio2/rgo,hydrothermal,,0.0,impregnation,,0.0,visible,,,,,0,0,0,0,1,2.4,120.0,2.4 g/l,50.0,10.0,1.3693,10 vol%,25.0,,32042 μmol g⁻¹ h⁻¹,32042.0,10.1016/j.apsusc.2018.01.282,https://doi.org/10.1016/j.apsusc.2018.01.282,facile construction of ternary cufe2o4-tio2 nanocomposite supported reduced graphene oxide (rgo) photocatalysts for the efficient hydrogen production,applied surface science,2018.0,hafeez et al.,needs_review,catalyst loading calc: 2.4 g/l × 50.0 ml = 120.00 mg; glycerol std: (10.0/100×1261)/92.09 = 1.3693 m; doi resolved via crossref api,high,medium,high,low,low,low,low,0.375,a9ec872bf9299dfe,3.2,4.21,86.0,1.0,3.89,4.65,-2.67,128.0,1.9,2.0,10.374834029757805
174,tio2,,,100.0,,cu,,nanorod,anatase-rutile,3.17,xwt%cu/tio2,hydrothermal,550.0,5.0,impregnation,500.0,5.0,visible,,,,,0,0,0,0,1,0.1,5.0,0.1 g/l,50.0,5.0,0.6847,5 vol%,25.0,,1995 μmol g⁻¹ h⁻¹,1995.0,10.1016/j.solmat.2015.01.009,https://doi.org/10.1016/j.solmat.2015.01.009,cu2o-sensitized tio2 nanorods with nanocavities for highly efficient photocatalytic hydrogen production under solar irradiation,solar energy materials and solar cells,2015.0,kumar and d. p. et al,needs_review,catalyst loading calc: 0.1 g/l × 50.0 ml = 5.00 mg; glycerol std: (5.0/100×1261)/92.09 = 0.6847 m; doi resolved via crossref api,high,medium,high,low,low,low,high,0.375,69572a99c07da7b6,3.2,4.21,86.0,1.0,3.89,4.65,-2.67,128.0,1.9,2.0,7.59890045687141
173,tio2,,,100.0,,cu,,nanorod,anatase-rutile,3.16,xwt%cu/tio2,hydrothermal,500.0,5.0,impregnation,500.0,5.0,visible,,,,,0,0,0,0,1,0.1,5.0,0.1 g/l,50.0,5.0,0.6847,5 vol%,25.0,,2950 μmol g⁻¹ h⁻¹,2950.0,10.1016/j.solmat.2015.01.009,https://doi.org/10.1016/j.solmat.2015.01.009,cu2o-sensitized tio2 nanorods with nanocavities for highly efficient photocatalytic hydrogen production under solar irradiation,solar energy materials and solar cells,2015.0,kumar and d. p. et al,needs_review,catalyst loading calc: 0.1 g/l × 50.0 ml = 5.00 mg; glycerol std: (5.0/100×1261)/92.09 = 0.6847 m; doi resolved via crossref api,high,medium,high,low,low,low,high,0.375,4712f1515910ed69,3.2,4.21,86.0,1.0,3.89,4.65,-2.67,128.0,1.9,2.0,7.989899374942939
172,tio2,,,100.0,,cu,,nanorod,anatase-rutile,3.13,xwt%cu/tio2,hydrothermal,450.0,5.0,impregnation,500.0,5.0,visible,,,,,0,0,0,0,1,0.1,5.0,0.1 g/l,50.0,5.0,0.6847,5 vol%,25.0,,2018 μmol g⁻¹ h⁻¹,2018.0,10.1016/j.solmat.2015.01.009,https://doi.org/10.1016/j.solmat.2015.01.009,cu2o-sensitized tio2 nanorods with nanocavities for highly efficient photocatalytic hydrogen production under solar irradiation,solar energy materials and solar cells,2015.0,kumar and d. p. et al,needs_review,catalyst loading calc: 0.1 g/l × 50.0 ml = 5.00 mg; glycerol std: (5.0/100×1261)/92.09 = 0.6847 m; doi resolved via crossref api,high,medium,high,low,low,low,high,0.375,2c1d349f2386d9af,3.2,4.21,86.0,1.0,3.89,4.65,-2.67,128.0,1.9,2.0,7.610357618312838
171,tio2,,,100.0,,cu,,nanorod,anatase-rutile,3.12,xwt%cu/tio2,hydrothermal,400.0,5.0,impregnation,500.0,5.0,visible,,,,,0,0,0,0,1,0.1,5.0,0.1 g/l,50.0,5.0,0.6847,5 vol%,25.0,,1949 μmol g⁻¹ h⁻¹,1949.0,10.1016/j.solmat.2015.01.009,https://doi.org/10.1016/j.solmat.2015.01.009,cu2o-sensitized tio2 nanorods with nanocavities for highly efficient photocatalytic hydrogen production under solar irradiation,solar energy materials and solar cells,2015.0,kumar and d. p. et al,needs_review,catalyst loading calc: 0.1 g/l × 50.0 ml = 5.00 mg; glycerol std: (5.0/100×1261)/92.09 = 0.6847 m; doi resolved via crossref api,high,medium,high,low,low,low,high,0.375,1afcd5f3bb292121,3.2,4.21,86.0,1.0,3.89,4.65,-2.67,128.0,1.9,2.0,7.575584651557793
200,tio2,rgo,,96.0,,cu,0.5,nanoparticle,anatase,,0.5wt%cu/tio2/rgo,hydrothermal,,0.0,impregnation,,0.0,visible,,,,,0,0,0,0,1,,,,50.0,10.0,1.3693,10 vol%,25.0,2.0,10681 μmol g⁻¹ h⁻¹,10681.0,10.1016/j.apsusc.2018.01.282,https://doi.org/10.1016/j.apsusc.2018.01.282,facile construction of ternary cufe2o4-tio2 nanocomposite supported reduced graphene oxide (rgo) photocatalysts for the efficient hydrogen production,applied surface science,2018.0,hafeez et al.,needs_review,glycerol std: (10.0/100×1261)/92.09 = 1.3693 m; doi resolved via crossref api,high,low,high,low,low,high,low,0.375,77f83fcbd99add2b,3.2,4.21,86.0,1.0,3.89,4.65,-2.67,128.0,1.9,2.0,9.276315360899716
194,tio2,,,100.0,,cu,2.0,hollow sphere,anatase,2.25,2wt%cu/tio2,hydrothermal,,0.0,impregnation,450.0,5.0,visible,,,,,0,0,0,0,1,2.0,100.0,2 g/l,50.0,5.0,0.6847,5 vol%,25.0,,16775 μmol g⁻¹ h⁻¹,16775.0,10.1016/j.apcatb.2017.09.072,https://doi.org/10.1016/j.apcatb.2017.09.072,preparation and characterization of metals supported on nanostructured tio2 hollow spheres for production of hydrogen via photocatalytic reforming of glycerol,applied catalysis b: environmental,2018.0,seadira et al.,needs_review,catalyst loading calc: 2.0 g/l × 50.0 ml = 100.00 mg; glycerol std: (5.0/100×1261)/92.09 = 0.6847 m; doi resolved via crossref api,high,medium,high,low,low,low,high,0.375,fdadbb17b32afcb7,3.2,4.21,86.0,1.0,3.89,4.65,-2.67,128.0,1.9,2.0,9.727704572581755
193,tio2,,,100.0,,cu,2.0,nanotube,anatase-rutile,,2wt%cu/tio2,hydrothermal,350.0,5.0,impregnation,350.0,5.0,visible,,,,,0,0,0,0,1,0.1,5.0,0.1 g/l,50.0,5.0,0.6847,5 vol%,25.0,,76902 μmol g⁻¹ h⁻¹,76902.0,10.1039/c3cc44742a,https://doi.org/10.1039/c3cc44742a,nano-size effects on cuo/tio2 catalysts for highly efficient h2 production under solar light irradiation,chemical communications,2013.0,kumar et al.,needs_review,catalyst loading calc: 0.1 g/l × 50.0 ml = 5.00 mg; glycerol std: (5.0/100×1261)/92.09 = 0.6847 m; doi resolved via crossref api,high,medium,high,low,low,low,low,0.375,2ba4fb8c4c3f6e4b,3.2,4.21,86.0,1.0,3.89,4.65,-2.67,128.0,1.9,2.0,11.25030016643631
192,tio2,,,100.0,,cu,1.0,nanotube,anatase-rutile,,1wt%cu/tio2,hydrothermal,350.0,5.0,impregnation,350.0,5.0,visible,,,,,0,0,0,0,1,0.1,5.0,0.1 g/l,50.0,5.0,0.6847,5 vol%,25.0,,78556 μmol g⁻¹ h⁻¹,78556.0,10.1039/c3cc44742a,https://doi.org/10.1039/c3cc44742a,nano-size effects on cuo/tio2 catalysts for highly efficient h2 production under solar light irradiation,chemical communications,2013.0,kumar et al.,needs_review,catalyst loading calc: 0.1 g/l × 50.0 ml = 5.00 mg; glycerol std: (5.0/100×1261)/92.09 = 0.6847 m; doi resolved via crossref api,high,medium,high,low,low,low,low,0.375,63301abdb86c870d,3.2,4.21,86.0,1.0,3.89,4.65,-2.67,128.0,1.9,2.0,11.271579754926483
