Repository: RaunakOP-web/Photocatalyst-Trial-

# Glycerol Photocatalyst HER Prediction

## Overview

Machine learning pipeline to **predict and rank photocatalysts** for hydrogen
evolution via glycerol photoreforming. Trains XGBoost and LightGBM regressors on
an 886-row literature-mined dataset, using physically meaningful features to
predict the hydrogen evolution rate (HER, µmol g⁻¹ h⁻¹).

### Step 1: Add your dataset

Drop your master dataset (CSV, JSON, or XLSX) into `data/raw/`.

## Dataset

The master dataset contains **886 entries** of glycerol photoreforming
experiments mined from published literature; **838** remain after
deduplication and quality filtering (`data/processed/df_clean.csv`). Each entry includes catalyst

File: data/processed/df_clean.csv (part 14 of 16)
,host_material,semiconductor_2,semiconductor_3,semiconductor_1_pct,semiconductor_2_pct,co_catalyst,co_catalyst_wt_pct,form,structure,bandgap_eV,full_catalyst,preparation_semiconductor,calcination_temp_semiconductor_C,calcination_time_semiconductor_h,preparation_photocatalyst,calcination_temp_photocatalyst_C,calcination_time_photocatalyst_h,light_type,light_source_type,light_power_W,light_power_reported,wavelength_cutoff_nm,is_xe_lamp,is_hg_lamp,is_led,is_uv,is_visible_light,catalyst_loading_g_L,catalyst_loading_mg,catalyst_loading_reported,reaction_volume_mL,glycerol_concentration_v_pct,glycerol_concentration_std,glycerol_concentration_reported,temperature_C,pH,HER_reported,HER_std_umol_g_h,DOI,source_url,paper_title,journal,year,authors,data_quality_flag,data_quality_note,confidence_HER,confidence_loading,confidence_volume,confidence_light,confidence_wavelength,confidence_pH,confidence_bandgap,metadata_completeness_score,experiment_hash,semi_bandgap_eV,semi_electron_affinity_eV,semi_dielectric,semi_crystal,semi_density,cocat_work_function,cocat_d_band_center,cocat_atomic_radius,cocat_electronegativity,cocat_price,log_HER
191,tio2,,,100.0,,cu,0.5,nanotube,anatase-rutile,,0.5wt%cu/tio2,hydrothermal,350.0,5.0,impregnation,350.0,5.0,visible,,,,,0,0,0,0,1,0.1,5.0,0.1 g/l,50.0,5.0,0.6847,5 vol%,25.0,,57500 μmol g⁻¹ h⁻¹,57500.0,10.1039/c3cc44742a,https://doi.org/10.1039/c3cc44742a,nano-size effects on cuo/tio2 catalysts for highly efficient h2 production under solar light irradiation,chemical communications,2013.0,kumar et al.,needs_review,catalyst loading calc: 0.1 g/l × 50.0 ml = 5.00 mg; glycerol std: (5.0/100×1261)/92.09 = 0.6847 m; doi resolved via crossref api,high,medium,high,low,low,low,low,0.375,566eec78e983e6e1,3.2,4.21,86.0,1.0,3.89,4.65,-2.67,128.0,1.9,2.0,10.959557617938563
190,tio2,,,100.0,,cu,0.1,nanotube,anatase-rutile,,0.1wt%cu/tio2,hydrothermal,350.0,5.0,impregnation,350.0,5.0,visible,,,,,0,0,0,0,1,0.1,5.0,0.1 g/l,50.0,5.0,0.6847,5 vol%,25.0,,15057 μmol g⁻¹ h⁻¹,15057.0,10.1039/c3cc44742a,https://doi.org/10.1039/c3cc44742a,nano-size effects on cuo/tio2 catalysts for highly efficient h2 production under solar light irradiation,chemical communications,2013.0,kumar et al.,needs_review,catalyst loading calc: 0.1 g/l × 50.0 ml = 5.00 mg; glycerol std: (5.0/100×1261)/92.09 = 0.6847 m; doi resolved via crossref api,high,medium,high,low,low,low,low,0.375,f0fc513404774285,3.2,4.21,86.0,1.0,3.89,4.65,-2.67,128.0,1.9,2.0,9.619664690410067
189,tio2,,,100.0,,cu,1.5,nanotube,anatase-rutile,,1.5wt%cu/tio2,hydrothermal,350.0,5.0,impregnation,350.0,5.0,visible,,,,,0,0,0,0,1,0.1,5.0,0.1 g/l,50.0,5.0,0.6847,5 vol%,25.0,,99823 μmol g⁻¹ h⁻¹,99823.0,10.1039/c3cc44742a,https://doi.org/10.1039/c3cc44742a,nano-size effects on cuo/tio2 catalysts for highly efficient h2 production under solar light irradiation,chemical communications,2013.0,kumar et al.,needs_review,catalyst loading calc: 0.1 g/l × 50.0 ml = 5.00 mg; glycerol std: (5.0/100×1261)/92.09 = 0.6847 m; doi resolved via crossref api,high,medium,high,low,low,low,low,0.375,aaa73063cb940476,3.2,4.21,86.0,1.0,3.89,4.65,-2.67,128.0,1.9,2.0,11.511163914350568
144,tio2,,,100.0,,cp-1,1.0,nanoparticle,anatase,,1wt%cp-1/tio2,,,0.0,hydrothermal,470.0,2.0,uv,,100.0,100 w,,0,0,0,1,0,0.2,5.0,0.2 g/l,25.0,20.0,2.7386,20 vol%,,,8500 μmol g⁻¹ h⁻¹,8500.0,10.1039/c8qi00355f,https://doi.org/10.1039/c8qi00355f,novel hetero-bimetallic coordination polymer as a single source of highly dispersed cu/ni nanoparticles for efficient photocatalytic water splitting,inorganic chemistry frontiers,2018.0,ibrahim et al.,needs_review,catalyst loading calc: 0.2 g/l × 25.0 ml = 5.00 mg; glycerol std: (20.0/100×1261)/92.09 = 2.7386 m; doi resolved via crossref api,high,medium,high,low,low,low,low,0.375,9b05035fddf707de,3.2,4.21,86.0,1.0,3.89,4.9,-2.0,130.0,2.0,3.0,9.04793908261736
143,tio2,,,100.0,,cp-1,0.5,nanoparticle,anatase,,0.5wt%cp-1/tio2,,,0.0,hydrothermal,470.0,2.0,uv,,100.0,100 w,,0,0,0,1,0,0.2,5.0,0.2 g/l,25.0,20.0,2.7386,20 vol%,,,5632 μmol g⁻¹ h⁻¹,5632.0,10.1039/c8qi00355f,https://doi.org/10.1039/c8qi00355f,novel hetero-bimetallic coordination polymer as a single source of highly dispersed cu/ni nanoparticles for efficient photocatalytic water splitting,inorganic chemistry frontiers,2018.0,ibrahim et al.,needs_review,catalyst loading calc: 0.2 g/l × 25.0 ml = 5.00 mg; glycerol std: (20.0/100×1261)/92.09 = 2.7386 m; doi resolved via crossref api,high,medium,high,low,low,low,low,0.375,da8300d577a1c9e8,3.2,4.21,86.0,1.0,3.89,4.9,-2.0,130.0,2.0,3.0,8.636397438894713
142,tio2,,,100.0,,cp-1,1.5,nanoparticle,anatase,,1.5wt%cp-1/tio2,,,0.0,hydrothermal,470.0,2.0,uv,,100.0,100 w,,0,0,0,1,0,0.2,5.0,0.2 g/l,25.0,20.0,2.7386,20 vol%,,,3850 μmol g⁻¹ h⁻¹,3850.0,10.1039/c8qi00355f,https://doi.org/10.1039/c8qi00355f,novel hetero-bimetallic coordination polymer as a single source of highly dispersed cu/ni nanoparticles for efficient photocatalytic water splitting,inorganic chemistry frontiers,2018.0,ibrahim et al.,needs_review,catalyst loading calc: 0.2 g/l × 25.0 ml = 5.00 mg; glycerol std: (20.0/100×1261)/92.09 = 2.7386 m; doi resolved via crossref api,high,medium,high,low,low,low,low,0.375,c768ecccbf7057d6,3.2,4.21,86.0,1.0,3.89,4.9,-2.0,130.0,2.0,3.0,8.25608813381491
141,tio2,,,100.0,,cp-1,1.0,nanoparticle,anatase,,1wt%cp-1/tio2,,,0.0,hydrothermal,470.0,2.0,uv,,100.0,100 w,,0,0,0,1,0,0.2,5.0,0.2 g/l,25.0,20.0,2.7386,20 vol%,,,2600.7 μmol g⁻¹ h⁻¹,2600.7,10.1039/c8qi00355f,https://doi.org/10.1039/c8qi00355f,novel hetero-bimetallic coordination polymer as a single source of highly dispersed cu/ni nanoparticles for efficient photocatalytic water splitting,inorganic chemistry frontiers,2018.0,ibrahim et al.,needs_review,catalyst loading calc: 0.2 g/l × 25.0 ml = 5.00 mg; glycerol std: (20.0/100×1261)/92.09 = 2.7386 m; doi resolved via crossref api,high,medium,high,low,low,low,low,0.375,6c0bc81fe8eb8c24,3.2,4.21,86.0,1.0,3.89,4.9,-2.0,130.0,2.0,3.0,7.863920356499154
140,tio2,,,100.0,,cp-1,1.0,nanoparticle,anatase,,1wt%cp-1/tio2,,,0.0,hydrothermal,420.0,2.0,uv,,100.0,100 w,,0,0,0,1,0,0.2,5.0,0.2 g/l,25.0,20.0,2.7386,20 vol%,,,1607.6 μmol g⁻¹ h⁻¹,1607.6,10.1039/c8qi00355f,https://doi.org/10.1039/c8qi00355f,novel hetero-bimetallic coordination polymer as a single source of highly dispersed cu/ni nanoparticles for efficient photocatalytic water splitting,inorganic chemistry frontiers,2018.0,ibrahim et al.,needs_review,catalyst loading calc: 0.2 g/l × 25.0 ml = 5.00 mg; glycerol std: (20.0/100×1261)/92.09 = 2.7386 m; doi resolved via crossref api,high,medium,high,low,low,low,low,0.375,fd56a4cdbb9577d9,3.2,4.21,86.0,1.0,3.89,4.9,-2.0,130.0,2.0,3.0,7.383119514469969
139,tio2,,,100.0,,cp-1,1.0,nanoparticle,anatase,,1wt%cp-1/tio2,,,0.0,hydrothermal,520.0,2.0,uv,,100.0,100 w,,0,0,0,1,0,0.2,5.0,0.2 g/l,25.0,20.0,2.7386,20 vol%,,,862.8 μmol g⁻¹ h⁻¹,862.8,10.1039/c8qi00355f,https://doi.org/10.1039/c8qi00355f,novel hetero-bimetallic coordination polymer as a single source of highly dispersed cu/ni nanoparticles for efficient photocatalytic water splitting,inorganic chemistry frontiers,2018.0,ibrahim et al.,needs_review,catalyst loading calc: 0.2 g/l × 25.0 ml = 5.00 mg; glycerol std: (20.0/100×1261)/92.09 = 2.7386 m; doi resolved via crossref api,high,medium,high,low,low,low,low,0.375,3b2b58e3a6fcab45,3.2,4.21,86.0,1.0,3.89,4.9,-2.0,130.0,2.0,3.0,6.761341260526601
166,tio2,,,100.0,,cu,2.5,nanoparticle,anatase-rutile-brookite,,2.5wt%cu/tio2,precipitation,450.0,6.0,photodeposition,,0.0,visible,xe lamp,125.0,125 w,420.0,1,0,0,0,1,2.1,504.0,2.1 g/l,240.0,7.3,0.9996,7.3 vol%,,,1236.2 μmol g⁻¹ h⁻¹,1236.2,10.1016/j.apcatb.2010.10.009,https://doi.org/10.1016/j.apcatb.2010.10.009,nanostructured cu/tio2 photocatalysts for h2 production from ethanol and glycerol aqueous solutions,chemcatchem,2011.0,montini et al.,needs_review,"catalyst loading calc: 2.1 g/l × 240.0 ml = 504.00 mg; glycerol std: (7.3/100×1261)/92.09 = 0.9996 m; wavelength_cutoff_nm=420nm inferred (xe lamp, visible cutoff); doi resolved via crossref api",high,medium,high,high,medium,low,low,0.375,a2f574b1d6123354,3.2,4.21,86.0,1.0,3.89,4.65,-2.67,128.0,1.9,2.0,7.120606040810914
165,tio2,,,100.0,,cu,2.5,nanoparticle,anatase-rutile-brookite,,2.5wt%cu/tio2,sol-gel,450.0,6.0,photodeposition,,0.0,visible,xe lamp,125.0,125 w,420.0,1,0,0,0,1,2.1,504.0,2.1 g/l,240.0,7.3,0.9996,7.3 vol%,,,1551.2 μmol g⁻¹ h⁻¹,1551.2,10.1016/j.apcatb.2010.10.009,https://doi.org/10.1016/j.apcatb.2010.10.009,nanostructured cu/tio2 photocatalysts for h2 production from ethanol and glycerol aqueous solutions,chemcatchem,2011.0,montini et al.,needs_review,"catalyst loading calc: 2.1 g/l × 240.0 ml = 504.00 mg; glycerol std: (7.3/100×1261)/92.09 = 0.9996 m; wavelength_cutoff_nm=420nm inferred (xe lamp, visible cutoff); doi resolved via crossref api",high,medium,high,high,medium,low,low,0.375,8378bb45b476f49b,3.2,4.21,86.0,1.0,3.89,4.65,-2.67,128.0,1.9,2.0,7.347428558420038
164,tio2,,,100.0,,cu,1.0,nanoparticle,anatase-rutile-brookite,,1wt%cu/tio2,precipitation,450.0,6.0,photodeposition,,0.0,visible,xe lamp,125.0,125 w,420.0,1,0,0,0,1,2.1,504.0,2.1 g/l,240.0,7.3,0.9996,7.3 vol%,,,779.53 μmol g⁻¹ h⁻¹,779.53,10.1016/j.apcatb.2010.10.009,https://doi.org/10.1016/j.apcatb.2010.10.009,nanostructured cu/tio2 photocatalysts for h2 production from ethanol and glycerol aqueous solutions,chemcatchem,2011.0,montini et al.,needs_review,"catalyst loading calc: 2.1 g/l × 240.0 ml = 504.00 mg; glycerol std: (7.3/100×1261)/92.09 = 0.9996 m; wavelength_cutoff_nm=420nm inferred (xe lamp, visible cutoff); doi resolved via crossref api",high,medium,high,high,medium,low,low,0.375,a042836113eb8be4,3.2,4.21,86.0,1.0,3.89,4.65,-2.67,128.0,1.9,2.0,6.659973176116232
163,tio2,,,100.0,,cu,1.0,nanoparticle,anatase-rutile-brookite,,1wt%cu/tio2,sol-gel,450.0,6.0,photodeposition,,0.0,visible,xe lamp,125.0,125 w,420.0,1,0,0,0,1,2.1,504.0,2.1 g/l,240.0,7.3,0.9996,7.3 vol%,,,1472.4 μmol g⁻¹ h⁻¹,1472.4,10.1016/j.apcatb.2010.10.009,https://doi.org/10.1016/j.apcatb.2010.10.009,nanostructured cu/tio2 photocatalysts for h2 production from ethanol and glycerol aqueous solutions,chemcatchem,2011.0,montini et al.,needs_review,"catalyst loading calc: 2.1 g/l × 240.0 ml = 504.00 mg; glycerol std: (7.3/100×1261)/92.09 = 0.9996 m; wavelength_cutoff_nm=420nm inferred (xe lamp, visible cutoff); doi resolved via crossref api",high,medium,high,high,medium,low,low,0.375,585461c9dc39ecbf,3.2,4.21,86.0,1.0,3.89,4.65,-2.67,128.0,1.9,2.0,7.295327934248713
180,tio2,,,100.0,,cu,2.0,nanorod,anatase-rutile,3.16,2wt%cu/tio2,hydrothermal,500.0,5.0,impregnation,500.0,5.0,visible,,,,,0,0,0,0,1,0.1,5.0,0.1 g/l,50.0,5.0,0.6847,5 vol%,25.0,,34095 μmol g⁻¹ h⁻¹,34095.0,10.1016/j.solmat.2015.01.009,https://doi.org/10.1016/j.solmat.2015.01.009,cu2o-sensitized tio2 nanorods with nanocavities for highly efficient photocatalytic hydrogen production under solar irradiation,solar energy materials and solar cells,2015.0,kumar and d. p. et al,needs_review,catalyst loading calc: 0.1 g/l × 50.0 ml = 5.00 mg; glycerol std: (5.0/100×1261)/92.09 = 0.6847 m; doi resolved via crossref api,high,medium,high,low,low,low,high,0.375,5973ed557ed7848b,3.2,4.21,86.0,1.0,3.89,4.65,-2.67,128.0,1.9,2.0,10.436935354338399
179,tio2,,,100.0,,cu,1.75,nanorod,anatase-rutile,3.16,1.75wt%cu/tio2,hydrothermal,500.0,5.0,impregnation,500.0,5.0,visible,,,,,0,0,0,0,1,0.1,5.0,0.1 g/l,50.0,5.0,0.6847,5 vol%,25.0,,38902 μmol g⁻¹ h⁻¹,38902.0,10.1016/j.solmat.2015.01.009,https://doi.org/10.1016/j.solmat.2015.01.009,cu2o-sensitized tio2 nanorods with nanocavities for highly efficient photocatalytic hydrogen production under solar irradiation,solar energy materials and solar cells,2015.0,kumar and d. p. et al,needs_review,catalyst loading calc: 0.1 g/l × 50.0 ml = 5.00 mg; glycerol std: (5.0/100×1261)/92.09 = 0.6847 m; doi resolved via crossref api,high,medium,high,low,low,low,high,0.375,6ccaea44d90c32e5,3.2,4.21,86.0,1.0,3.89,4.65,-2.67,128.0,1.9,2.0,10.568826647455502
178,tio2,,,100.0,,cu,1.5,nanorod,anatase-rutile,3.16,1.5wt%cu/tio2,hydrothermal,500.0,5.0,impregnation,500.0,5.0,visible,,,,,0,0,0,0,1,0.1,5.0,0.1 g/l,50.0,5.0,0.6847,5 vol%,25.0,,50339 μmol g⁻¹ h⁻¹,50339.0,10.1016/j.solmat.2015.01.009,https://doi.org/10.1016/j.solmat.2015.01.009,cu2o-sensitized tio2 nanorods with nanocavities for highly efficient photocatalytic hydrogen production under solar irradiation,solar energy materials and solar cells,2015.0,kumar and d. p. et al,needs_review,catalyst loading calc: 0.1 g/l × 50.0 ml = 5.00 mg; glycerol std: (5.0/100×1261)/92.09 = 0.6847 m; doi resolved via crossref api,high,medium,high,low,low,low,high,0.375,03c2f2a62be44a4c,3.2,4.21,86.0,1.0,3.89,4.65,-2.67,128.0,1.9,2.0,10.826555268689306
177,tio2,,,100.0,,cu,1.25,nanorod,anatase-rutile,3.16,1.25wt%cu/tio2,hydrothermal,500.0,5.0,impregnation,500.0,5.0,visible,,,,,0,0,0,0,1,0.1,5.0,0.1 g/l,50.0,5.0,0.6847,5 vol%,25.0,,43887 μmol g⁻¹ h⁻¹,43887.0,10.1016/j.solmat.2015.01.009,https://doi.org/10.1016/j.solmat.2015.01.009,cu2o-sensitized tio2 nanorods with nanocavities for highly efficient photocatalytic hydrogen production under solar irradiation,solar energy materials and solar cells,2015.0,kumar and d. p. et al,needs_review,catalyst loading calc: 0.1 g/l × 50.0 ml = 5.00 mg; glycerol std: (5.0/100×1261)/92.09 = 0.6847 m; doi resolved via crossref api,high,medium,high,low,low,low,high,0.375,0b692b458393997c,3.2,4.21,86.0,1.0,3.89,4.65,-2.67,128.0,1.9,2.0,10.689396213177384
176,tio2,,,100.0,,cu,1.0,nanorod,anatase-rutile,3.16,1wt%cu/tio2,hydrothermal,500.0,5.0,impregnation,500.0,5.0,visible,,,,,0,0,0,0,1,0.1,5.0,0.1 g/l,50.0,5.0,0.6847,5 vol%,25.0,,36053 μmol g⁻¹ h⁻¹,36053.0,10.1016/j.solmat.2015.01.009,https://doi.org/10.1016/j.solmat.2015.01.009,cu2o-sensitized tio2 nanorods with nanocavities for highly efficient photocatalytic hydrogen production under solar irradiation,solar energy materials and solar cells,2015.0,kumar and d. p. et al,needs_review,catalyst loading calc: 0.1 g/l × 50.0 ml = 5.00 mg; glycerol std: (5.0/100×1261)/92.09 = 0.6847 m; doi resolved via crossref api,high,medium,high,low,low,low,high,0.375,4389530f0c9bedc8,3.2,4.21,86.0,1.0,3.89,4.65,-2.67,128.0,1.9,2.0,10.492773093561983
175,tio2,,,100.0,,cu,0.5,nanorod,anatase-rutile,3.16,0.5wt%cu/tio2,hydrothermal,500.0,5.0,impregnation,500.0,5.0,visible,,,,,0,0,0,0,1,0.1,5.0,0.1 g/l,50.0,5.0,0.6847,5 vol%,25.0,,30712 μmol g⁻¹ h⁻¹,30712.0,10.1016/j.solmat.2015.01.009,https://doi.org/10.1016/j.solmat.2015.01.009,cu2o-sensitized tio2 nanorods with nanocavities for highly efficient photocatalytic hydrogen production under solar irradiation,solar energy materials and solar cells,2015.0,kumar and d. p. et al,needs_review,catalyst loading calc: 0.1 g/l × 50.0 ml = 5.00 mg; glycerol std: (5.0/100×1261)/92.09 = 0.6847 m; doi resolved via crossref api,high,medium,high,low,low,low,high,0.375,ea54ec7e285e9cbf,3.2,4.21,86.0,1.0,3.89,4.65,-2.67,128.0,1.9,2.0,10.332441296713197
114,tio2,,,100.0,,co,1.0,nanoparticle,anatase-rutile,2.8,1wt%co/tio2,,,0.0,impregnation,400.0,5.0,visible,,,,,0,0,0,0,1,2.0,100.0,2 g/l,50.0,1.0,0.1369,1 vol%,25.0,,3912.7 μmol g⁻¹ h⁻¹,3912.7,10.1016/j.ijhydene.2013.05.116,https://doi.org/10.1016/j.ijhydene.2013.05.116,cobalt doped tio2: a stable and efficient photocatalyst for continuous hydrogen production from glycerol: water mixtures under solar light irradiation,international journal of hydrogen energy,2013.0,sadanandam et al.,needs_review,catalyst loading calc: 2.0 g/l × 50.0 ml = 100.00 mg; glycerol std: (1.0/100×1261)/92.09 = 0.1369 m; doi resolved via crossref api,high,medium,high,low,low,low,high,0.375,98d9efe5bc5062d7,3.2,4.21,86.0,1.0,3.89,5.0,-1.17,125.0,1.88,2.0,8.272238497087914
113,tio2,,,100.0,,co,1.0,nanoparticle,anatase-rutile,2.8,1wt%co/tio2,,,0.0,impregnation,400.0,5.0,visible,,,,,0,0,0,0,1,2.0,100.0,2 g/l,50.0,0.0,0.0,0 vol%,25.0,,321.35 μmol g⁻¹ h⁻¹,321.35,10.1016/j.ijhydene.2013.05.116,https://doi.org/10.1016/j.ijhydene.2013.05.116,cobalt doped tio2: a stable and efficient photocatalyst for continuous hydrogen production from glycerol: water mixtures under solar light irradiation,international journal of hydrogen energy,2013.0,sadanandam et al.,needs_review,catalyst loading calc: 2.0 g/l × 50.0 ml = 100.00 mg; glycerol std: (0.0/100×1261)/92.09 = 0.0000 m; doi resolved via crossref api,high,medium,high,low,low,low,high,0.375,a5b7f9f4f87981bd,3.2,4.21,86.0,1.0,3.89,5.0,-1.17,125.0,1.88,2.0,5.775637911756629
103,tio2,,,100.0,,au,2.0,nanoparticle,anatase-rutile,,2wt%au/tio2,,,0.0,precipitation,400.0,4.0,uv,,,,,0,0,0,1,0,0.5,1.0,0.5 g/l,2.0,10.0,1.3693,10 vol%,25.0,,13926 μmol g⁻¹ h⁻¹,13926.0,10.1016/j,https://doi.org/10.1016/j,needs_verification,energy conversion and management,2023.0,"zhang, j. et al.",ok,catalyst loading calc: 0.5 g/l × 2.0 ml = 1.00 mg; glycerol std: (10.0/100×1261)/92.09 = 1.3693 m,high,medium,high,low,low,low,low,0.375,ecd05f3e27a090c2,3.2,4.21,86.0,1.0,3.89,5.1,-3.56,144.0,2.54,5.0,9.541584681053092
766,zno,zns,,81.0,,,,nanorod,,,zno/zns,water bath,,0.0,sulfidation,,0.0,visible,xe lamp,500.0,500 w,420.0,1,0,0,0,1,30.0,300.0,30 g/l,10.0,7.0,0.9585,7 vol%,,,114.55 μmol g⁻¹ h⁻¹,114.55,10.1016/j.apsusc.2013.07.009,https://doi.org/10.1016/j.apsusc.2013.07.009,"zno/zns–pds core/shell nanorods: synthesis, characterization and application for photocatalytic hydrogen production from a glycerol/water solution",applied surface science,2013.0,liu et al.,needs_review,"catalyst loading calc: 30.0 g/l × 10.0 ml = 300.00 mg; glycerol std: (7.0/100×1261)/92.09 = 0.9585 m; co_catalyst set to 'none': bare semiconductor; wavelength_cutoff_nm=420nm inferred (xe lamp, visible cutoff); doi resolved via crossref api",high,medium,high,high,medium,low,low,0.375,2b1a1e717209be29,3.37,4.35,8.5,3.0,5.61,0.0,0.0,0.0,0.0,0.0,4.74970333672039
765,zno,,,100.0,,,,nanorod,,3.37,zno,,,0.0,water bath,,0.0,visible,xe lamp,500.0,500 w,420.0,1,0,0,0,1,30.0,300.0,30 g/l,10.0,7.0,0.9585,7 vol%,,,60.91 μmol g⁻¹ h⁻¹,60.91,10.1016/j.apsusc.2013.07.009,https://doi.org/10.1016/j.apsusc.2013.07.009,"zno/zns–pds core/shell nanorods: synthesis, characterization and application for photocatalytic hydrogen production from a glycerol/water solution",applied surface science,2013.0,liu et al.,needs_review,"catalyst loading calc: 30.0 g/l × 10.0 ml = 300.00 mg; glycerol std: (7.0/100×1261)/92.09 = 0.9585 m; co_catalyst set to 'none': bare semiconductor; wavelength_cutoff_nm=420nm inferred (xe lamp, visible cutoff); doi resolved via crossref api",high,medium,high,high,medium,low,high,0.375,d6a83eb2f24b21db,3.37,4.35,8.5,3.0,5.61,0.0,0.0,0.0,0.0,0.0,4.12568171753114
128,tio2,,,100.0,,co-ag,3.0,nanoparticle,anatase,2.49,3wt%co-ag/tio2,sol-gel,450.0,4.0,impregnation,450.0,5.0,visible,,,,,0,0,0,0,1,0.2,10.0,0.2 g/l,50.0,5.0,0.6847,5 vol%,25.0,,297.5 μmol g⁻¹ h⁻¹,297.5,10.1016/j.ijhydene.2019.05.020,https://doi.org/10.1016/j.ijhydene.2019.05.020,cuo@nio core-shell nanoparticles decorated anatase tio2 nanospheres for enhanced photocatalytic hydrogen production,international journal of hydrogen energy,2020.0,ravi et al.,needs_review,catalyst loading calc: 0.2 g/l × 50.0 ml = 10.00 mg; glycerol std: (5.0/100×1261)/92.09 = 0.6847 m; doi resolved via crossref api,high,medium,high,low,low,low,high,0.375,8e58f22613d17da8,3.2,4.21,86.0,1.0,3.89,4.9,-2.0,130.0,2.0,3.0,5.698769932832657
127,tio2,,,100.0,,co,2.0,nanoparticle,anatase,2.75,2wt%co/tio2,sol-gel,450.0,4.0,impregnation,450.0,5.0,visible,,,,,0,0,0,0,1,0.2,10.0,0.2 g/l,50.0,5.0,0.6847,5 vol%,25.0,,76.1 μmol g⁻¹ h⁻¹,76.1,10.1016/j.ijhydene.2019.05.020,https://doi.org/10.1016/j.ijhydene.2019.05.020,cuo@nio core-shell nanoparticles decorated anatase tio2 nanospheres for enhanced photocatalytic hydrogen production,international journal of hydrogen energy,2020.0,ravi et al.,needs_review,catalyst loading calc: 0.2 g/l × 50.0 ml = 10.00 mg; glycerol std: (5.0/100×1261)/92.09 = 0.6847 m; doi resolved via crossref api,high,medium,high,low,low,low,high,0.375,d67dbb8bfb593b89,3.2,4.21,86.0,1.0,3.89,5.0,-1.17,125.0,1.88,2.0,4.345103280569283
126,tio2,,,100.0,,co,2.0,hollow sphere,anatase,2.8,2wt%co/tio2,hydrothermal,,0.0,impregnation,450.0,5.0,visible,,,,,0,0,0,0,1,2.0,100.0,2 g/l,50.0,5.0,0.6847,5 vol%,25.0,,1859 μmol g⁻¹ h⁻¹,1859.0,10.1016/j.apcatb.2017.09.072,https://doi.org/10.1016/j.apcatb.2017.09.072,preparation and characterization of metals supported on nanostructured tio2 hollow spheres for production of hydrogen via photocatalytic reforming of glycerol,applied catalysis b: environmental,2018.0,seadira et al.,needs_review,catalyst loading calc: 2.0 g/l × 50.0 ml = 100.00 mg; glycerol std: (5.0/100×1261)/92.09 = 0.6847 m; doi resolved via crossref api,high,medium,high,low,low,low,high,0.375,ac7145690180c6a1,3.2,4.21,86.0,1.0,3.89,5.0,-1.17,125.0,1.88,2.0,7.528331766707247
125,tio2,,,100.0,,co,1.0,nanoparticle,anatase-rutile,2.8,1wt%co/tio2,,,0.0,impregnation,400.0,5.0,visible,,,,,0,0,0,0,1,2.0,100.0,2 g/l,50.0,20.0,2.7386,20 vol%,25.0,,8718.9 μmol g⁻¹ h⁻¹,8718.9,10.1016/j.ijhydene.2013.05.116,https://doi.org/10.1016/j.ijhydene.2013.05.116,cobalt doped tio2: a stable and efficient photocatalyst for continuous hydrogen production from glycerol: water mixtures under solar light irradiation,international journal of hydrogen energy,2013.0,sadanandam et al.,needs_review,catalyst loading calc: 2.0 g/l × 50.0 ml = 100.00 mg; glycerol std: (20.0/100×1261)/92.09 = 2.7386 m; doi resolved via crossref api,high,medium,high,low,low,low,high,0.375,f46009071c0d5ce3,3.2,4.21,86.0,1.0,3.89,5.0,-1.17,125.0,1.88,2.0,9.07336304894736
124,tio2,,,100.0,,co,1.0,nanoparticle,anatase-rutile,2.8,1wt%co/tio2,,,0.0,impregnation,400.0,5.0,visible,,,,,0,0,0,0,1,2.0,100.0,2 g/l,50.0,18.0,2.4648,18 vol%,25.0,,8843.9 μmol g⁻¹ h⁻¹,8843.9,10.1016/j.ijhydene.2013.05.116,https://doi.org/10.1016/j.ijhydene.2013.05.116,cobalt doped tio2: a stable and efficient photocatalyst for continuous hydrogen production from glycerol: water mixtures under solar light irradiation,international journal of hydrogen energy,2013.0,sadanandam et al.,needs_review,catalyst loading calc: 2.0 g/l × 50.0 ml = 100.00 mg; glycerol std: (18.0/100×1261)/92.09 = 2.4648 m; doi resolved via crossref api,high,medium,high,low,low,low,high,0.375,f692560d4dbe303c,3.2,4.21,86.0,1.0,3.89,5.0,-1.17,125.0,1.88,2.0,9.087596300707476
123,tio2,,,100.0,,co,1.0,nanoparticle,anatase-rutile,2.8,1wt%co/tio2,,,0.0,impregnation,400.0,5.0,visible,,,,,0,0,0,0,1,2.0,100.0,2 g/l,50.0,16.0,2.1909,16 vol%,25.0,,8968.7 μmol g⁻¹ h⁻¹,8968.7,10.1016/j.ijhydene.2013.05.116,https://doi.org/10.1016/j.ijhydene.2013.05.116,cobalt doped tio2: a stable and efficient photocatalyst for continuous hydrogen production from glycerol: water mixtures under solar light irradiation,international journal of hydrogen energy,2013.0,sadanandam et al.,needs_review,catalyst loading calc: 2.0 g/l × 50.0 ml = 100.00 mg; glycerol std: (16.0/100×1261)/92.09 = 2.1909 m; doi resolved via crossref api,high,medium,high,low,low,low,high,0.375,76965ae3730363aa,3.2,4.21,86.0,1.0,3.89,5.0,-1.17,125.0,1.88,2.0,9.101607509677498
122,tio2,,,100.0,,co,1.0,nanoparticle,anatase-rutile,2.8,1wt%co/tio2,,,0.0,impregnation,400.0,5.0,visible,,,,,0,0,0,0,1,2.0,100.0,2 g/l,50.0,14.0,1.917,14 vol%,25.0,,9093.8 μmol g⁻¹ h⁻¹,9093.8,10.1016/j.ijhydene.2013.05.116,https://doi.org/10.1016/j.ijhydene.2013.05.116,cobalt doped tio2: a stable and efficient photocatalyst for continuous hydrogen production from glycerol: water mixtures under solar light irradiation,international journal of hydrogen energy,2013.0,sadanandam et al.,needs_review,catalyst loading calc: 2.0 g/l × 50.0 ml = 100.00 mg; glycerol std: (14.0/100×1261)/92.09 = 1.9170 m; doi resolved via crossref api,high,medium,high,low,low,low,high,0.375,853afed29a06d7d9,3.2,4.21,86.0,1.0,3.89,5.0,-1.17,125.0,1.88,2.0,9.115458100605984
121,tio2,,,100.0,,co,1.0,nanoparticle,anatase-rutile,2.8,1wt%co/tio2,,,0.0,impregnation,400.0,5.0,visible,,,,,0,0,0,0,1,2.0,100.0,2 g/l,50.0,12.0,1.6432,12 vol%,25.0,,9154.7 μmol g⁻¹ h⁻¹,9154.7,10.1016/j.ijhydene.2013.05.116,https://doi.org/10.1016/j.ijhydene.2013.05.116,cobalt doped tio2: a stable and efficient photocatalyst for continuous hydrogen production from glycerol: water mixtures under solar light irradiation,international journal of hydrogen energy,2013.0,sadanandam et al.,needs_review,catalyst loading calc: 2.0 g/l × 50.0 ml = 100.00 mg; glycerol std: (12.0/100×1261)/92.09 = 1.6432 m; doi resolved via crossref api,high,medium,high,low,low,low,high,0.375,c31ce61acb4748ae,3.2,4.21,86.0,1.0,3.89,5.0,-1.17,125.0,1.88,2.0,9.122131915135922
120,tio2,,,100.0,,co,1.0,nanoparticle,anatase-rutile,2.8,1wt%co/tio2,,,0.0,impregnation,400.0,5.0,visible,,,,,0,0,0,0,1,2.0,100.0,2 g/l,50.0,10.0,1.3693,10 vol%,25.0,,9279.7 μmol g⁻¹ h⁻¹,9279.7,10.1016/j.ijhydene.2013.05.116,https://doi.org/10.1016/j.ijhydene.2013.05.116,cobalt doped tio2: a stable and efficient photocatalyst for continuous hydrogen production from glycerol: water mixtures under solar light irradiation,international journal of hydrogen energy,2013.0,sadanandam et al.,needs_review,catalyst loading calc: 2.0 g/l × 50.0 ml = 100.00 mg; glycerol std: (10.0/100×1261)/92.09 = 1.3693 m; doi resolved via crossref api,high,medium,high,low,low,low,high,0.375,32d9becc77f061a8,3.2,4.21,86.0,1.0,3.89,5.0,-1.17,125.0,1.88,2.0,9.135692253969951
119,tio2,,,100.0,,co,1.0,nanoparticle,anatase-rutile,2.8,1wt%co/tio2,,,0.0,impregnation,400.0,5.0,visible,,,,,0,0,0,0,1,2.0,100.0,2 g/l,50.0,8.0,1.0955,8 vol%,25.0,,9725.3 μmol g⁻¹ h⁻¹,9725.3,10.1016/j.ijhydene.2013.05.116,https://doi.org/10.1016/j.ijhydene.2013.05.116,cobalt doped tio2: a stable and efficient photocatalyst for continuous hydrogen production from glycerol: water mixtures under solar light irradiation,international journal of hydrogen energy,2013.0,sadanandam et al.,needs_review,catalyst loading calc: 2.0 g/l × 50.0 ml = 100.00 mg; glycerol std: (8.0/100×1261)/92.09 = 1.0955 m; doi resolved via crossref api,high,medium,high,low,low,low,high,0.375,f4b758f061c132ec,3.2,4.21,86.0,1.0,3.89,5.0,-1.17,125.0,1.88,2.0,9.182588835645339
145,tio2,,,100.0,,cr,2.0,hollow sphere,anatase,2.35,2wt%cr/tio2,hydrothermal,,0.0,impregnation,450.0,5.0,visible,,,,,0,0,0,0,1,2.0,100.0,2 g/l,50.0,5.0,0.6847,5 vol%,25.0,,594 μmol g⁻¹ h⁻¹,594.0,10.1016/j.apcatb.2017.09.072,https://doi.org/10.1016/j.apcatb.2017.09.072,preparation and characterization of metals supported on nanostructured tio2 hollow spheres for production of hydrogen via photocatalytic reforming of glycerol,applied catalysis b: environmental,2018.0,seadira et al.,needs_review,catalyst loading calc: 2.0 g/l × 50.0 ml = 100.00 mg; glycerol std: (5.0/100×1261)/92.09 = 0.6847 m; doi resolved via crossref api,high,medium,high,low,low,low,high,0.375,931bc6e81e79e6fc,3.2,4.21,86.0,1.0,3.89,4.9,-2.0,130.0,2.0,3.0,6.38856140554563
793,g-c3n4,bi2o3,,97.0,,,,nanocomposite,,2.41,g-c3n4/bi2o3,hard-template,,0.0,sonication,,0.0,visible,xe lamp,500.0,500 w,420.0,1,0,0,0,1,0.25,50.0,0.25 g/l,200.0,10.0,1.3693,10 vol%,,,1025.74 μmol g⁻¹ h⁻¹,1025.74,10.1016/j.ijhydene.2017.11.090,https://doi.org/10.1016/j.ijhydene.2017.11.090,lab scale optimization of various factors for photocatalytic hydrogen generation over low cost cu0.02ti0.98o2-δ photocatalyst under uv/visible irradiation and sunlight,international journal of hydrogen energy,2018.0,rawool et al.,needs_review,catalyst loading calc: 0.25 g/l × 200.0 ml = 50.00 mg; glycerol std: (10.0/100×1261)/92.09 = 1.3693 m; co_catalyst set to 'none': bare semiconductor; doi resolved via crossref api,high,medium,high,high,medium,low,high,0.375,03ed53375016638e,2.7,4.3,3.0,6.0,1.6,0.0,0.0,0.0,0.0,0.0,6.93414401332004
792,g-c3n4,bi2o3,,99.0,,,,nanocomposite,,2.56,g-c3n4/bi2o3,hard-template,,0.0,sonication,,0.0,visible,xe lamp,500.0,500 w,420.0,1,0,0,0,1,0.25,50.0,0.25 g/l,200.0,10.0,1.3693,10 vol%,,,684.06 μmol g⁻¹ h⁻¹,684.06,10.1016/j.ijhydene.2017.11.090,https://doi.org/10.1016/j.ijhydene.2017.11.090,lab scale optimization of various factors for photocatalytic hydrogen generation over low cost cu0.02ti0.98o2-δ photocatalyst under uv/visible irradiation and sunlight,international journal of hydrogen energy,2018.0,rawool et al.,needs_review,catalyst loading calc: 0.25 g/l × 200.0 ml = 50.00 mg; glycerol std: (10.0/100×1261)/92.09 = 1.3693 m; co_catalyst set to 'none': bare semiconductor; doi resolved via crossref api,high,medium,high,high,medium,low,high,0.375,f8c23c1b7f5a3ae4,2.7,4.3,3.0,6.0,1.6,0.0,0.0,0.0,0.0,0.0,6.529506425667212
791,g-c3n4,bi2o3,,99.5,,,,nanocomposite,,2.69,g-c3n4/bi2o3,hard-template,,0.0,sonication,,0.0,visible,xe lamp,500.0,500 w,420.0,1,0,0,0,1,0.25,50.0,0.25 g/l,200.0,10.0,1.3693,10 vol%,,,161.29 μmol g⁻¹ h⁻¹,161.29,10.1016/j.ijhydene.2017.11.090,https://doi.org/10.1016/j.ijhydene.2017.11.090,lab scale optimization of various factors for photocatalytic hydrogen generation over low cost cu0.02ti0.98o2-δ photocatalyst under uv/visible irradiation and sunlight,international journal of hydrogen energy,2018.0,rawool et al.,needs_review,catalyst loading calc: 0.25 g/l × 200.0 ml = 50.00 mg; glycerol std: (10.0/100×1261)/92.09 = 1.3693 m; co_catalyst set to 'none': bare semiconductor; doi resolved via crossref api,high,medium,high,high,medium,low,high,0.375,ffef9c1e586f32ba,2.7,4.3,3.0,6.0,1.6,0.0,0.0,0.0,0.0,0.0,5.089384858327791
790,g-c3n4,,,100.0,,,,nanoparticle,,2.71,g-c3n4,,,0.0,hard-template,,0.0,visible,xe lamp,500.0,500 w,420.0,1,0,0,0,1,0.25,50.0,0.25 g/l,200.0,10.0,1.3693,10 vol%,,,55.35 μmol g⁻¹ h⁻¹,55.35,10.1016/j.ijhydene.2017.11.090,https://doi.org/10.1016/j.ijhydene.2017.11.090,lab scale optimization of various factors for photocatalytic hydrogen generation over low cost cu0.02ti0.98o2-δ photocatalyst under uv/visible irradiation and sunlight,international journal of hydrogen energy,2018.0,rawool et al.,needs_review,catalyst loading calc: 0.25 g/l × 200.0 ml = 50.00 mg; glycerol std: (10.0/100×1261)/92.09 = 1.3693 m; co_catalyst set to 'none': bare semiconductor; doi resolved via crossref api,high,medium,high,high,medium,low,high,0.375,a78db1474878d0a4,2.7,4.3,3.0,6.0,1.6,0.0,0.0,0.0,0.0,0.0,4.031582240485785
789,bi2o3,,,100.0,,,,nanoparticle,,2.5,bi2o3,,,0.0,sol-gel,,0.0,visible,xe lamp,500.0,500 w,420.0,1,0,0,0,1,0.25,50.0,0.25 g/l,200.0,10.0,1.3693,10 vol%,,,24.61 μmol g⁻¹ h⁻¹,24.61,10.1016/j.ijhydene.2017.11.090,https://doi.org/10.1016/j.ijhydene.2017.11.090,lab scale optimization of various factors for photocatalytic hydrogen generation over low cost cu0.02ti0.98o2-δ photocatalyst under uv/visible irradiation and sunlight,international journal of hydrogen energy,2018.0,rawool et al.,needs_review,catalyst loading calc: 0.25 g/l × 200.0 ml = 50.00 mg; glycerol std: (10.0/100×1261)/92.09 = 1.3693 m; co_catalyst unknown - original data did not specify; doi resolved via crossref api,high,medium,high,high,medium,low,high,0.375,3b314a505a1f9996,3.0,4.2,20.0,1.0,5.0,0.0,0.0,0.0,0.0,0.0,3.242982900211434
787,zn2tio4,,,100.0,,,,nanoparticle,,3.0,zn2tio4,,,0.0,solid-state,1000.0,2.0,visible,,,,,0,0,0,0,1,0.2,10.0,0.2 g/l,50.0,5.0,0.6847,5 vol%,25.0,,467 μmol g⁻¹ h⁻¹,467.0,10.1007/s12039-016-1061-9,https://doi.org/10.1007/s12039-016-1061-9,co-catalyst free titanate nanorods for improved hydrogen production under solar light irradiation,journal of chemical sciences,2016.0,reddy et al.,needs_review,catalyst loading calc: 0.2 g/l × 50.0 ml = 10.00 mg; glycerol std: (5.0/100×1261)/92.09 = 0.6847 m; co_catalyst unknown - original data did not specify; doi resolved via crossref api,high,medium,high,low,low,low,high,0.375,722e06540d9d95fc,3.0,4.2,20.0,1.0,5.0,0.0,0.0,0.0,0.0,0.0,6.148468295917647
786,zn2tio4,,,100.0,,,,nanoparticle,,3.0,zn2tio4,,,0.0,solid-state,1000.0,2.0,visible,,,,,0,0,0,0,1,0.2,10.0,0.2 g/l,50.0,5.0,0.6847,5 vol%,25.0,,529 μmol g⁻¹ h⁻¹,529.0,10.1002/smll.202001024,https://doi.org/10.1002/smll.202001024,enhanced photocatalytic h2-production activity of cds quantum dots using sn2+ as cocatalyst under visible light irradiation,,2020.0,xiang et al.,needs_review,catalyst loading calc: 0.2 g/l × 50.0 ml = 10.00 mg; glycerol std: (5.0/100×1261)/92.09 = 0.6847 m; co_catalyst unknown - original data did not specify; doi resolved via crossref api,high,medium,high,low,low,low,high,0.375,9d1c509b71ae89d2,3.0,4.2,20.0,1.0,5.0,0.0,0.0,0.0,0.0,0.0,6.272877006546167
784,zno,,,100.0,,,,nanorod,,3.27,zno,,,0.0,water bath,,0.0,visible,xe lamp,500.0,500 w,420.0,1,0,0,0,1,6.0,60.0,6 g/l,10.0,5.0,0.6847,5 vol%,,,45.62 μmol g⁻¹ h⁻¹,45.62,10.1007/s11051-020-04989-2,https://doi.org/10.1007/s11051-020-04989-2,one-step sol-gel synthesis of pbtio3 nanosheets and photocatalytic enhancement through decoration by platinum,journal of nanoparticle research,2020.0,kadi and m. w. and r. m. mohamed,needs_review,"catalyst loading calc: 6.0 g/l × 10.0 ml = 60.00 mg; glycerol std: (5.0/100×1261)/92.09 = 0.6847 m; co_catalyst set to 'none': bare semiconductor; wavelength_cutoff_nm=420nm inferred (xe lamp, visible cutoff); doi resolved via crossref api",high,medium,high,high,medium,low,high,0.375,d860b18759c04e20,3.37,4.35,8.5,3.0,5.61,0.0,0.0,0.0,0.0,0.0,3.842029633607611
770,zno,zns,,51.0,,,,nanorod,,,zno/zns,water bath,,0.0,sulfidation,,0.0,visible,xe lamp,500.0,500 w,420.0,1,0,0,0,1,30.0,300.0,30 g/l,10.0,7.0,0.9585,7 vol%,,,293.64 μmol g⁻¹ h⁻¹,293.64,10.1016/j.apsusc.2013.07.009,https://doi.org/10.1016/j.apsusc.2013.07.009,"zno/zns–pds core/shell nanorods: synthesis, characterization and application for photocatalytic hydrogen production from a glycerol/water solution",applied surface science,2013.0,liu et al.,needs_review,"catalyst loading calc: 30.0 g/l × 10.0 ml = 300.00 mg; glycerol std: (7.0/100×1261)/92.09 = 0.9585 m; co_catalyst set to 'none': bare semiconductor; wavelength_cutoff_nm=420nm inferred (xe lamp, visible cutoff); doi resolved via crossref api",high,medium,high,high,medium,low,low,0.375,82256d49de4da577,3.37,4.35,8.5,3.0,5.61,0.0,0.0,0.0,0.0,0.0,5.68575427213681
769,zno,zns,,58.0,,,,nanorod,,,zno/zns,water bath,,0.0,sulfidation,,0.0,visible,xe lamp,500.0,500 w,420.0,1,0,0,0,1,30.0,300.0,30 g/l,10.0,7.0,0.9585,7 vol%,,,269.09 μmol g⁻¹ h⁻¹,269.09,10.1016/j.apsusc.2013.07.009,https://doi.org/10.1016/j.apsusc.2013.07.009,"zno/zns–pds core/shell nanorods: synthesis, characterization and application for photocatalytic hydrogen production from a glycerol/water solution",applied surface science,2013.0,liu et al.,needs_review,"catalyst loading calc: 30.0 g/l × 10.0 ml = 300.00 mg; glycerol std: (7.0/100×1261)/92.09 = 0.9585 m; co_catalyst set to 'none': bare semiconductor; wavelength_cutoff_nm=420nm inferred (xe lamp, visible cutoff); doi resolved via crossref api",high,medium,high,high,medium,low,low,0.375,c4e6bce56b180478,3.37,4.35,8.5,3.0,5.61,0.0,0.0,0.0,0.0,0.0,5.598755236788495
768,zno,zns,,63.0,,,,nanorod,,,zno/zns,water bath,,0.0,sulfidation,,0.0,visible,xe lamp,500.0,500 w,420.0,1,0,0,0,1,30.0,300.0,30 g/l,10.0,7.0,0.9585,7 vol%,,,388.4 μmol g⁻¹ h⁻¹,388.4,10.1016/j.apsusc.2013.07.009,https://doi.org/10.1016/j.apsusc.2013.07.009,"zno/zns–pds core/shell nanorods: synthesis, characterization and application for photocatalytic hydrogen production from a glycerol/water solution",applied surface science,2013.0,liu et al.,needs_review,"catalyst loading calc: 30.0 g/l × 10.0 ml = 300.00 mg; glycerol std: (7.0/100×1261)/92.09 = 0.9585 m; co_catalyst set to 'none': bare semiconductor; wavelength_cutoff_nm=420nm inferred (xe lamp, visible cutoff); doi resolved via crossref api",high,medium,high,high,medium,low,low,0.375,2f6b5ab18d2ba435,3.37,4.35,8.5,3.0,5.61,0.0,0.0,0.0,0.0,0.0,5.964607092938099
767,zno,zns,,74.0,,,,nanorod,,,zno/zns,water bath,,0.0,sulfidation,,0.0,visible,xe lamp,500.0,500 w,420.0,1,0,0,0,1,30.0,300.0,30 g/l,10.0,7.0,0.9585,7 vol%,,,313.64 μmol g⁻¹ h⁻¹,313.64,10.1016/j.apsusc.2013.07.009,https://doi.org/10.1016/j.apsusc.2013.07.009,"zno/zns–pds core/shell nanorods: synthesis, characterization and application for photocatalytic hydrogen production from a glycerol/water solution",applied surface science,2013.0,liu et al.,needs_review,"catalyst loading calc: 30.0 g/l × 10.0 ml = 300.00 mg; glycerol std: (7.0/100×1261)/92.09 = 0.9585 m; co_catalyst set to 'none': bare semiconductor; wavelength_cutoff_nm=420nm inferred (xe lamp, visible cutoff); doi resolved via crossref api",high,medium,high,high,medium,low,low,0.375,d6c56c907f8da091,3.37,4.35,8.5,3.0,5.61,0.0,0.0,0.0,0.0,0.0,5.751429128123554
118,tio2,,,100.0,,co,1.0,nanoparticle,anatase-rutile,2.8,1wt%co/tio2,,,0.0,impregnation,400.0,5.0,visible,,,,,0,0,0,0,1,2.0,100.0,2 g/l,50.0,6.0,0.8216,6 vol%,25.0,,10491 μmol g⁻¹ h⁻¹,10491.0,10.1016/j.ijhydene.2013.05.116,https://doi.org/10.1016/j.ijhydene.2013.05.116,cobalt doped tio2: a stable and efficient photocatalyst for continuous hydrogen production from glycerol: water mixtures under solar light irradiation,international journal of hydrogen energy,2013.0,sadanandam et al.,needs_review,catalyst loading calc: 2.0 g/l × 50.0 ml = 100.00 mg; glycerol std: (6.0/100×1261)/92.09 = 0.8216 m; doi resolved via crossref api,high,medium,high,low,low,low,high,0.375,0ad96d23a5ab24f3,3.2,4.21,86.0,1.0,3.89,5.0,-1.17,125.0,1.88,2.0,9.258368340986765
117,tio2,,,100.0,,co,1.0,nanoparticle,anatase-rutile,2.8,1wt%co/tio2,,,0.0,impregnation,400.0,5.0,visible,,,,,0,0,0,0,1,2.0,100.0,2 g/l,50.0,5.0,0.6847,5 vol%,25.0,,11547 μmol g⁻¹ h⁻¹,11547.0,10.1016/j.ijhydene.2013.05.116,https://doi.org/10.1016/j.ijhydene.2013.05.116,cobalt doped tio2: a stable and efficient photocatalyst for continuous hydrogen production from glycerol: water mixtures under solar light irradiation,international journal of hydrogen energy,2013.0,sadanandam et al.,needs_review,catalyst loading calc: 2.0 g/l × 50.0 ml = 100.00 mg; glycerol std: (5.0/100×1261)/92.09 = 0.6847 m; doi resolved via crossref api,high,medium,high,low,low,low,high,0.375,00036ea572c96e60,3.2,4.21,86.0,1.0,3.89,5.0,-1.17,125.0,1.88,2.0,9.354267540782825
116,tio2,,,100.0,,co,1.0,nanoparticle,anatase-rutile,2.8,1wt%co/tio2,,,0.0,impregnation,400.0,5.0,visible,,,,,0,0,0,0,1,2.0,100.0,2 g/l,50.0,4.0,0.5477,4 vol%,25.0,,8853.5 μmol g⁻¹ h⁻¹,8853.5,10.1016/j.ijhydene.2013.05.116,https://doi.org/10.1016/j.ijhydene.2013.05.116,cobalt doped tio2: a stable and efficient photocatalyst for continuous hydrogen production from glycerol: water mixtures under solar light irradiation,international journal of hydrogen energy,2013.0,sadanandam et al.,needs_review,catalyst loading calc: 2.0 g/l × 50.0 ml = 100.00 mg; glycerol std: (4.0/100×1261)/92.09 = 0.5477 m; doi resolved via crossref api,high,medium,high,low,low,low,high,0.375,4eab3472d161b35e,3.2,4.21,86.0,1.0,3.89,5.0,-1.17,125.0,1.88,2.0,9.088681083348854
115,tio2,,,100.0,,co,1.0,nanoparticle,anatase-rutile,2.8,1wt%co/tio2,,,0.0,impregnation,400.0,5.0,visible,,,,,0,0,0,0,1,2.0,100.0,2 g/l,50.0,2.0,0.2739,2 vol%,25.0,,6029.7 μmol g⁻¹ h⁻¹,6029.7,10.1016/j.ijhydene.2013.05.116,https://doi.org/10.1016/j.ijhydene.2013.05.116,cobalt doped tio2: a stable and efficient photocatalyst for continuous hydrogen production from glycerol: water mixtures under solar light irradiation,international journal of hydrogen energy,2013.0,sadanandam et al.,needs_review,catalyst loading calc: 2.0 g/l × 50.0 ml = 100.00 mg; glycerol std: (2.0/100×1261)/92.09 = 0.2739 m; doi resolved via crossref api,high,medium,high,low,low,low,high,0.375,d9083d69028fcd47,3.2,4.21,86.0,1.0,3.89,5.0,-1.17,125.0,1.88,2.0,8.704618369219235
872,ceo2,go,,,1.0,,,nanocomposite,,,ceo2/go,,,0.0,photodeposition,,0.0,visible,xe lamp,150.0,150 w,420.0,1,0,0,0,1,1.0,5.0,1 g/l,5.0,10.0,1.3693,10 vol%,,,20 μmol g⁻¹ h⁻¹,20.0,10.3390/ma16020747,https://doi.org/10.3390/ma16020747,needs_verification,materials,2023.0,"balsamo s, a. et al.",needs_review,"catalyst loading calc: 1.0 g/l × 5.0 ml = 5.00 mg; glycerol std: (10.0/100×1261)/92.09 = 1.3693 m; co_catalyst set to 'none': bare semiconductor; wavelength_cutoff_nm=420nm inferred (xe lamp, visible cutoff)",high,medium,high,high,medium,low,low,0.375,3a03dec740b3d9f5,3.1,4.4,26.0,4.0,7.22,0.0,0.0,0.0,0.0,0.0,3.044522437723423
867,tio2,cunb2o6,,,2.5,,,nanocomposite,anatase,,tio2/cunb2o6,,,0.0,impregnation,,0.0,visible,hg-xe lamp,450.0,450 w,420.0,1,1,0,0,1,0.2,10.0,0.2 g/l,50.0,10.0,1.3693,10 vol%,,,8700 μmol g⁻¹ h⁻¹,8700.0,10.1021/acsaem,https://doi.org/10.1021/acsaem,needs_verification,materials,2023.0,"ravi, p. et al.",needs_review,"catalyst loading calc: 0.2 g/l × 50.0 ml = 10.00 mg; glycerol std: (10.0/100×1261)/92.09 = 1.3693 m; co_catalyst set to 'none': bare semiconductor; wavelength_cutoff_nm=420nm inferred (xe lamp, visible cutoff)",high,medium,high,high,medium,low,low,0.375,2951aaec351c9faf,3.2,4.21,86.0,1.0,3.89,0.0,0.0,0.0,0.0,0.0,9.071193240566025
