Repository: RaunakOP-web/Photocatalyst-Trial-

# Glycerol Photocatalyst HER Prediction

## Overview

Machine learning pipeline to **predict and rank photocatalysts** for hydrogen
evolution via glycerol photoreforming. Trains XGBoost and LightGBM regressors on
an 886-row literature-mined dataset, using physically meaningful features to
predict the hydrogen evolution rate (HER, µmol g⁻¹ h⁻¹).

### Step 1: Add your dataset

Drop your master dataset (CSV, JSON, or XLSX) into `data/raw/`.

## Dataset

The master dataset contains **886 entries** of glycerol photoreforming
experiments mined from published literature; **838** remain after
deduplication and quality filtering (`data/processed/df_clean.csv`). Each entry includes catalyst

File: data/processed/df_clean.csv (part 16 of 16)
,host_material,semiconductor_2,semiconductor_3,semiconductor_1_pct,semiconductor_2_pct,co_catalyst,co_catalyst_wt_pct,form,structure,bandgap_eV,full_catalyst,preparation_semiconductor,calcination_temp_semiconductor_C,calcination_time_semiconductor_h,preparation_photocatalyst,calcination_temp_photocatalyst_C,calcination_time_photocatalyst_h,light_type,light_source_type,light_power_W,light_power_reported,wavelength_cutoff_nm,is_xe_lamp,is_hg_lamp,is_led,is_uv,is_visible_light,catalyst_loading_g_L,catalyst_loading_mg,catalyst_loading_reported,reaction_volume_mL,glycerol_concentration_v_pct,glycerol_concentration_std,glycerol_concentration_reported,temperature_C,pH,HER_reported,HER_std_umol_g_h,DOI,source_url,paper_title,journal,year,authors,data_quality_flag,data_quality_note,confidence_HER,confidence_loading,confidence_volume,confidence_light,confidence_wavelength,confidence_pH,confidence_bandgap,metadata_completeness_score,experiment_hash,semi_bandgap_eV,semi_electron_affinity_eV,semi_dielectric,semi_crystal,semi_density,cocat_work_function,cocat_d_band_center,cocat_atomic_radius,cocat_electronegativity,cocat_price,log_HER
668,tio2,,,100.0,,,,nanorod,rutile,3.22,tio2,,,0.0,hydrothermal,500.0,5.0,visible,,,,,0,0,0,0,1,0.1,5.0,0.1 g/l,50.0,5.0,0.6847,5 vol%,,,2816 μmol g⁻¹ h⁻¹,2816.0,10.1002/cphc.201301140,https://doi.org/10.1002/cphc.201301140,production of hydrogen by glycerol photoreforming using binary nitrogen–metal-promoted n-m-tio2 photocatalysts,chemphyschem,2014.0,taylor and m. mehta and a. samokhvalov,needs_review,catalyst loading calc: 0.1 g/l × 50.0 ml = 5.00 mg; glycerol std: (5.0/100×1261)/92.09 = 0.6847 m; co_catalyst set to 'none': bare semiconductor; doi resolved via crossref api,high,medium,high,low,low,low,high,0.25,b4c457c76bba5e92,3.2,4.21,86.0,1.0,3.89,0.0,0.0,0.0,0.0,0.0,7.943427767876373
667,tio2,,,100.0,,,,nanosquare,anatase-rutile,3.2,tio2,,,0.0,,,0.0,visible,,,,,0,0,0,0,1,0.1,5.0,0.1 g/l,50.0,5.0,0.6847,5 vol%,,,2099 μmol g⁻¹ h⁻¹,2099.0,10.1002/cphc.201301140,https://doi.org/10.1002/cphc.201301140,production of hydrogen by glycerol photoreforming using binary nitrogen–metal-promoted n-m-tio2 photocatalysts,chemphyschem,2014.0,taylor and m. mehta and a. samokhvalov,needs_review,catalyst loading calc: 0.1 g/l × 50.0 ml = 5.00 mg; glycerol std: (5.0/100×1261)/92.09 = 0.6847 m; co_catalyst set to 'none': bare semiconductor; doi resolved via crossref api,high,medium,high,low,low,low,high,0.25,37851fcc875e9eac,3.2,4.21,86.0,1.0,3.89,0.0,0.0,0.0,0.0,0.0,7.649692623711514
669,tio2,,,100.0,,,,nanotube,anatase-rutile,3.32,tio2,,,0.0,hydrothermal,350.0,5.0,visible,,,,,0,0,0,0,1,0.1,5.0,0.1 g/l,50.0,5.0,0.6847,5 vol%,,,4265 μmol g⁻¹ h⁻¹,4265.0,10.1002/cphc.201301140,https://doi.org/10.1002/cphc.201301140,production of hydrogen by glycerol photoreforming using binary nitrogen–metal-promoted n-m-tio2 photocatalysts,chemphyschem,2014.0,taylor and m. mehta and a. samokhvalov,needs_review,catalyst loading calc: 0.1 g/l × 50.0 ml = 5.00 mg; glycerol std: (5.0/100×1261)/92.09 = 0.6847 m; co_catalyst set to 'none': bare semiconductor; doi resolved via crossref api,high,medium,high,low,low,low,high,0.25,549f042cde72fd40,3.2,4.21,86.0,1.0,3.89,0.0,0.0,0.0,0.0,0.0,8.358431899031295
639,tio2,nio,cuo,90.0,9.0,,,nanoparticle,anatase,,tio2/nio,sol-gel,450.0,2.0,uniform loading,,0.0,visible,,,,,0,0,0,0,1,0.4,20.0,0.4 g/l,50.0,5.0,0.6847,5 vol%,,,26326 μmol g⁻¹ h⁻¹,26326.0,10.1016/j.ijhydene.2018.01.011,https://doi.org/10.1016/j.ijhydene.2018.01.011,enhanced photocatalytic hydrogen production activity of noble metal free mwcnt-tio2 nanocomposites,international journal of hydrogen energy,2018.0,reddy et al.,needs_review,catalyst loading calc: 0.4 g/l × 50.0 ml = 20.00 mg; glycerol std: (5.0/100×1261)/92.09 = 0.6847 m; co_catalyst set to 'none': bare semiconductor; doi resolved via crossref api,high,medium,high,low,low,low,low,0.25,4733a180dbc736b1,3.2,4.21,86.0,1.0,3.89,0.0,0.0,0.0,0.0,0.0,10.17835030752565
638,tio2,nio,cuo,90.0,9.0,,,nanoparticle,anatase,,tio2/nio,sol-gel,450.0,2.0,uniform loading,,0.0,visible,,,,,0,0,0,0,1,0.4,20.0,0.4 g/l,50.0,3.0,0.4108,3 vol%,,,22932 μmol g⁻¹ h⁻¹,22932.0,10.1016/j.ijhydene.2018.01.011,https://doi.org/10.1016/j.ijhydene.2018.01.011,enhanced photocatalytic hydrogen production activity of noble metal free mwcnt-tio2 nanocomposites,international journal of hydrogen energy,2018.0,reddy et al.,needs_review,catalyst loading calc: 0.4 g/l × 50.0 ml = 20.00 mg; glycerol std: (3.0/100×1261)/92.09 = 0.4108 m; co_catalyst set to 'none': bare semiconductor; doi resolved via crossref api,high,medium,high,low,low,low,low,0.25,6c42a9224448d326,3.2,4.21,86.0,1.0,3.89,0.0,0.0,0.0,0.0,0.0,10.040332200263972
640,tio2,nio,cuo,90.0,9.0,,,nanoparticle,anatase,,tio2/nio,sol-gel,450.0,2.0,uniform loading,,0.0,visible,,,,,0,0,0,0,1,0.4,20.0,0.4 g/l,50.0,7.0,0.9585,7 vol%,,,26235 μmol g⁻¹ h⁻¹,26235.0,10.1016/j.ijhydene.2018.01.011,https://doi.org/10.1016/j.ijhydene.2018.01.011,enhanced photocatalytic hydrogen production activity of noble metal free mwcnt-tio2 nanocomposites,international journal of hydrogen energy,2018.0,reddy et al.,needs_review,catalyst loading calc: 0.4 g/l × 50.0 ml = 20.00 mg; glycerol std: (7.0/100×1261)/92.09 = 0.9585 m; co_catalyst set to 'none': bare semiconductor; doi resolved via crossref api,high,medium,high,low,low,low,low,0.25,4b5009c4656b4b1d,3.2,4.21,86.0,1.0,3.89,0.0,0.0,0.0,0.0,0.0,10.174887792413626
641,tio2,nio,cuo,90.0,9.0,,,nanoparticle,anatase,,tio2/nio,sol-gel,450.0,2.0,uniform loading,,0.0,visible,,,,,0,0,0,0,1,0.4,20.0,0.4 g/l,50.0,9.0,1.2324,9 vol%,,,25007 μmol g⁻¹ h⁻¹,25007.0,10.1016/j.ijhydene.2018.01.011,https://doi.org/10.1016/j.ijhydene.2018.01.011,enhanced photocatalytic hydrogen production activity of noble metal free mwcnt-tio2 nanocomposites,international journal of hydrogen energy,2018.0,reddy et al.,needs_review,catalyst loading calc: 0.4 g/l × 50.0 ml = 20.00 mg; glycerol std: (9.0/100×1261)/92.09 = 1.2324 m; co_catalyst set to 'none': bare semiconductor; doi resolved via crossref api,high,medium,high,low,low,low,low,0.25,9e178690dc602b29,3.2,4.21,86.0,1.0,3.89,0.0,0.0,0.0,0.0,0.0,10.126951052661259
824,tio2,ac,,98.0,,,,nanocomposite,anatase-rutile,,tio2/ac,,,0.0,hydrothermal,300.0,2.0,visible,,,,,0,0,0,0,1,0.1,5.0,0.1 g/l,50.0,5.0,0.6847,5 vol%,,,2074.9 μmol g⁻¹ h⁻¹,2074.9,10.1016/j.materresbull.2018.06.009,https://doi.org/10.1016/j.materresbull.2018.06.009,multiwalled carbon nanotubes in titania based nanocomposite as trap for photoexcitons for enhanced photocatalytic hydrogen production under solar light irradiation,materials,2018.0,reddy et al.,needs_review,catalyst loading calc: 0.1 g/l × 50.0 ml = 5.00 mg; glycerol std: (5.0/100×1261)/92.09 = 0.6847 m; co_catalyst set to 'none': bare semiconductor; doi resolved via crossref api,high,medium,high,low,low,low,low,0.25,8a0719781a81dcd3,3.2,4.21,86.0,1.0,3.89,0.0,0.0,0.0,0.0,0.0,7.638150073568749
825,tio2,ac,,98.0,,,,nanocomposite,anatase-rutile,2.86,tio2/ac,,,0.0,hydrothermal,350.0,2.0,visible,,,,,0,0,0,0,1,0.1,5.0,0.1 g/l,50.0,5.0,0.6847,5 vol%,,,4538.9 μmol g⁻¹ h⁻¹,4538.9,10.1016/j.materresbull.2018.06.009,https://doi.org/10.1016/j.materresbull.2018.06.009,multiwalled carbon nanotubes in titania based nanocomposite as trap for photoexcitons for enhanced photocatalytic hydrogen production under solar light irradiation,materials,2018.0,reddy et al.,needs_review,catalyst loading calc: 0.1 g/l × 50.0 ml = 5.00 mg; glycerol std: (5.0/100×1261)/92.09 = 0.6847 m; co_catalyst set to 'none': bare semiconductor; doi resolved via crossref api,high,medium,high,low,low,low,high,0.25,bf984ef79d08d347,3.2,4.21,86.0,1.0,3.89,0.0,0.0,0.0,0.0,0.0,8.42066026436109
826,tio2,ac,,98.0,,,,nanocomposite,anatase-rutile,2.83,tio2/ac,,,0.0,hydrothermal,400.0,2.0,visible,,,,,0,0,0,0,1,0.1,5.0,0.1 g/l,50.0,5.0,0.6847,5 vol%,,,8278.1 μmol g⁻¹ h⁻¹,8278.1,10.1016/j.materresbull.2018.06.009,https://doi.org/10.1016/j.materresbull.2018.06.009,multiwalled carbon nanotubes in titania based nanocomposite as trap for photoexcitons for enhanced photocatalytic hydrogen production under solar light irradiation,materials,2018.0,reddy et al.,needs_review,catalyst loading calc: 0.1 g/l × 50.0 ml = 5.00 mg; glycerol std: (5.0/100×1261)/92.09 = 0.6847 m; co_catalyst set to 'none': bare semiconductor; doi resolved via crossref api,high,medium,high,low,low,low,high,0.25,c5cbc94734af7f59,3.2,4.21,86.0,1.0,3.89,0.0,0.0,0.0,0.0,0.0,9.021489545819332
827,tio2,ac,,98.0,,,,nanocomposite,anatase-rutile,2.9,tio2/ac,,,0.0,hydrothermal,450.0,2.0,visible,,,,,0,0,0,0,1,0.1,5.0,0.1 g/l,50.0,5.0,0.6847,5 vol%,,,5684.4 μmol g⁻¹ h⁻¹,5684.4,10.1016/j.materresbull.2018.06.009,https://doi.org/10.1016/j.materresbull.2018.06.009,multiwalled carbon nanotubes in titania based nanocomposite as trap for photoexcitons for enhanced photocatalytic hydrogen production under solar light irradiation,materials,2018.0,reddy et al.,needs_review,catalyst loading calc: 0.1 g/l × 50.0 ml = 5.00 mg; glycerol std: (5.0/100×1261)/92.09 = 0.6847 m; co_catalyst set to 'none': bare semiconductor; doi resolved via crossref api,high,medium,high,low,low,low,high,0.25,01bbe675a2ebe945,3.2,4.21,86.0,1.0,3.89,0.0,0.0,0.0,0.0,0.0,8.64565676430751
828,tio2,,,100.0,,,,nanoparticle,anatase-rutile,3.2,tio2,,,0.0,hydrothermal,,0.0,visible,,,,,0,0,0,0,1,0.1,5.0,0.1 g/l,50.0,5.0,0.6847,5 vol%,,,1886.1 μmol g⁻¹ h⁻¹,1886.1,10.1016/j.materresbull.2018.06.009,https://doi.org/10.1016/j.materresbull.2018.06.009,multiwalled carbon nanotubes in titania based nanocomposite as trap for photoexcitons for enhanced photocatalytic hydrogen production under solar light irradiation,materials,2018.0,reddy et al.,needs_review,catalyst loading calc: 0.1 g/l × 50.0 ml = 5.00 mg; glycerol std: (5.0/100×1261)/92.09 = 0.6847 m; co_catalyst set to 'none': bare semiconductor; doi resolved via crossref api,high,medium,high,low,low,low,high,0.25,c47309122a13b27e,3.2,4.21,86.0,1.0,3.89,0.0,0.0,0.0,0.0,0.0,7.54279653813505
829,tio2,ac,,98.0,,,,nanocomposite,anatase-rutile,,tio2/ac,,,0.0,hydrothermal,,0.0,visible,,,,,0,0,0,0,1,0.1,5.0,0.1 g/l,50.0,5.0,0.6847,5 vol%,,,4060.7 μmol g⁻¹ h⁻¹,4060.7,10.1016/j.materresbull.2018.06.009,https://doi.org/10.1016/j.materresbull.2018.06.009,multiwalled carbon nanotubes in titania based nanocomposite as trap for photoexcitons for enhanced photocatalytic hydrogen production under solar light irradiation,materials,2018.0,reddy et al.,needs_review,catalyst loading calc: 0.1 g/l × 50.0 ml = 5.00 mg; glycerol std: (5.0/100×1261)/92.09 = 0.6847 m; co_catalyst set to 'none': bare semiconductor; doi resolved via crossref api,high,medium,high,low,low,low,low,0.25,001b2146b36a7c39,3.2,4.21,86.0,1.0,3.89,0.0,0.0,0.0,0.0,0.0,8.309356884169175
830,tio2,ac,,98.0,,,,nanocomposite,anatase-rutile,2.83,tio2/ac,,,0.0,hydrothermal,400.0,2.0,visible,,,,,0,0,0,0,1,0.1,5.0,0.1 g/l,50.0,5.0,0.6847,5 vol%,,,8298.8 μmol g⁻¹ h⁻¹,8298.8,10.1016/j.materresbull.2018.06.009,https://doi.org/10.1016/j.materresbull.2018.06.009,multiwalled carbon nanotubes in titania based nanocomposite as trap for photoexcitons for enhanced photocatalytic hydrogen production under solar light irradiation,materials,2018.0,reddy et al.,needs_review,catalyst loading calc: 0.1 g/l × 50.0 ml = 5.00 mg; glycerol std: (5.0/100×1261)/92.09 = 0.6847 m; co_catalyst set to 'none': bare semiconductor; doi resolved via crossref api,high,medium,high,low,low,low,high,0.25,f445df5f8fe63571,3.2,4.21,86.0,1.0,3.89,0.0,0.0,0.0,0.0,0.0,9.023986697108825
831,tio2,ac,,98.0,,,,nanocomposite,anatase-rutile,2.83,tio2/ac,,,0.0,hydrothermal,400.0,2.0,visible,,,,,0,0,0,0,1,0.1,5.0,0.1 g/l,50.0,5.0,0.6847,5 vol%,,,9554.1 μmol g⁻¹ h⁻¹,9554.1,10.1016/j.materresbull.2018.06.009,https://doi.org/10.1016/j.materresbull.2018.06.009,multiwalled carbon nanotubes in titania based nanocomposite as trap for photoexcitons for enhanced photocatalytic hydrogen production under solar light irradiation,materials,2018.0,reddy et al.,needs_review,catalyst loading calc: 0.1 g/l × 50.0 ml = 5.00 mg; glycerol std: (5.0/100×1261)/92.09 = 0.6847 m; co_catalyst set to 'none': bare semiconductor; doi resolved via crossref api,high,medium,high,low,low,low,high,0.25,10ba1098436b617b,3.2,4.21,86.0,1.0,3.89,0.0,0.0,0.0,0.0,0.0,9.16483032234436
632,tio2,nio,cuo,95.0,4.5,,,nanoparticle,anatase,,tio2/nio,sol-gel,450.0,2.0,uniform loading,,0.0,visible,,,,,0,0,0,0,1,0.4,20.0,0.4 g/l,50.0,0.02,0.0027,0.02 vol%,,,19200 μmol g⁻¹ h⁻¹,19200.0,10.1016/j.ijhydene.2018.01.011,https://doi.org/10.1016/j.ijhydene.2018.01.011,enhanced photocatalytic hydrogen production activity of noble metal free mwcnt-tio2 nanocomposites,international journal of hydrogen energy,2018.0,reddy et al.,needs_review,catalyst loading calc: 0.4 g/l × 50.0 ml = 20.00 mg; glycerol std: (0.02/100×1261)/92.09 = 0.0027 m; co_catalyst set to 'none': bare semiconductor; doi resolved via crossref api,high,medium,high,low,low,low,low,0.25,ed50e69d7409d598,3.2,4.21,86.0,1.0,3.89,0.0,0.0,0.0,0.0,0.0,9.862717639992917
634,tio2,nio,cuo,85.0,13.5,,,nanoparticle,anatase,,tio2/nio,sol-gel,450.0,2.0,uniform loading,,0.0,visible,,,,,0,0,0,0,1,0.4,20.0,0.4 g/l,50.0,0.02,0.0027,0.02 vol%,,,24300 μmol g⁻¹ h⁻¹,24300.0,10.1016/j.ijhydene.2018.01.011,https://doi.org/10.1016/j.ijhydene.2018.01.011,enhanced photocatalytic hydrogen production activity of noble metal free mwcnt-tio2 nanocomposites,international journal of hydrogen energy,2018.0,reddy et al.,needs_review,catalyst loading calc: 0.4 g/l × 50.0 ml = 20.00 mg; glycerol std: (0.02/100×1261)/92.09 = 0.0027 m; co_catalyst set to 'none': bare semiconductor; doi resolved via crossref api,high,medium,high,low,low,low,low,0.25,6796d851d90144b9,3.2,4.21,86.0,1.0,3.89,0.0,0.0,0.0,0.0,0.0,10.098272780745283
635,tio2,nio,cuo,90.0,8.0,,,nanoparticle,anatase,,tio2/nio,sol-gel,450.0,2.0,uniform loading,,0.0,visible,,,,,0,0,0,0,1,0.4,20.0,0.4 g/l,50.0,0.02,0.0027,0.02 vol%,,,17600 μmol g⁻¹ h⁻¹,17600.0,10.1016/j.ijhydene.2018.01.011,https://doi.org/10.1016/j.ijhydene.2018.01.011,enhanced photocatalytic hydrogen production activity of noble metal free mwcnt-tio2 nanocomposites,international journal of hydrogen energy,2018.0,reddy et al.,needs_review,catalyst loading calc: 0.4 g/l × 50.0 ml = 20.00 mg; glycerol std: (0.02/100×1261)/92.09 = 0.0027 m; co_catalyst set to 'none': bare semiconductor; doi resolved via crossref api,high,medium,high,low,low,low,low,0.25,fe017d8e23ff5041,3.2,4.21,86.0,1.0,3.89,0.0,0.0,0.0,0.0,0.0,9.77571099759397
636,tio2,nio,cuo,85.0,12.0,,,nanoparticle,anatase,,tio2/nio,sol-gel,450.0,2.0,uniform loading,,0.0,visible,,,,,0,0,0,0,1,0.4,20.0,0.4 g/l,50.0,0.02,0.0027,0.02 vol%,,,16200 μmol g⁻¹ h⁻¹,16200.0,10.1016/j.ijhydene.2018.01.011,https://doi.org/10.1016/j.ijhydene.2018.01.011,enhanced photocatalytic hydrogen production activity of noble metal free mwcnt-tio2 nanocomposites,international journal of hydrogen energy,2018.0,reddy et al.,needs_review,catalyst loading calc: 0.4 g/l × 50.0 ml = 20.00 mg; glycerol std: (0.02/100×1261)/92.09 = 0.0027 m; co_catalyst set to 'none': bare semiconductor; doi resolved via crossref api,high,medium,high,low,low,low,low,0.25,5647d4bacec77df8,3.2,4.21,86.0,1.0,3.89,0.0,0.0,0.0,0.0,0.0,9.692828247710418
637,tio2,nio,cuo,90.0,9.0,,,nanoparticle,anatase,,tio2/nio,sol-gel,450.0,2.0,uniform loading,,0.0,visible,,,,,0,0,0,0,1,0.4,20.0,0.4 g/l,50.0,1.0,0.1369,1 vol%,,,19841 μmol g⁻¹ h⁻¹,19841.0,10.1016/j.ijhydene.2018.01.011,https://doi.org/10.1016/j.ijhydene.2018.01.011,enhanced photocatalytic hydrogen production activity of noble metal free mwcnt-tio2 nanocomposites,international journal of hydrogen energy,2018.0,reddy et al.,needs_review,catalyst loading calc: 0.4 g/l × 50.0 ml = 20.00 mg; glycerol std: (1.0/100×1261)/92.09 = 0.1369 m; co_catalyst set to 'none': bare semiconductor; doi resolved via crossref api,high,medium,high,low,low,low,low,0.25,97c077f390a565e3,3.2,4.21,86.0,1.0,3.89,0.0,0.0,0.0,0.0,0.0,9.895556182209848
289,tio2,,,100.0,,nise2,,nanocomposite,anatase,,xwt%nise2/tio2,sol-gel,,0.0,impregnation,,0.0,visible,hg-xe lamp,450.0,450 w,420.0,1,1,0,0,1,,,,50.0,10.0,1.3693,10 vol%,,,130700 μmol g⁻¹ h⁻¹,130700.0,10.1016/j,https://doi.org/10.1016/j,needs_verification,applied catalysis b: environmental,2022.0,"jayachitra, s. et al.",ok,"glycerol std: (10.0/100×1261)/92.09 = 1.3693 m; wavelength_cutoff_nm=420nm inferred (xe lamp, visible cutoff)",high,low,high,high,medium,low,low,0.25,892d9b35613c8d2a,3.2,4.21,86.0,1.0,3.89,4.7,-1.4,124.0,1.91,2.0,11.780667550692455
282,tio2,,,100.0,,nise2,5.0,nanocomposite,anatase,,5wt%nise2/tio2,sol-gel,,0.0,impregnation,,0.0,visible,hg-xe lamp,450.0,450 w,420.0,1,1,0,0,1,,,,50.0,10.0,1.3693,10 vol%,,,56100 μmol g⁻¹ h⁻¹,56100.0,10.1016/j,https://doi.org/10.1016/j,needs_verification,applied catalysis b: environmental,2022.0,"jayachitra, s. et al.",ok,"glycerol std: (10.0/100×1261)/92.09 = 1.3693 m; wavelength_cutoff_nm=420nm inferred (xe lamp, visible cutoff)",high,low,high,high,medium,low,low,0.25,22011103f0b759f9,3.2,4.21,86.0,1.0,3.89,4.7,-1.4,124.0,1.91,2.0,10.934908916663861
283,tio2,,,100.0,,nise2,10.0,nanocomposite,anatase,,10wt%nise2/tio2,sol-gel,,0.0,impregnation,,0.0,visible,hg-xe lamp,450.0,450 w,420.0,1,1,0,0,1,,,,50.0,10.0,1.3693,10 vol%,,,112500 μmol g⁻¹ h⁻¹,112500.0,10.1016/j,https://doi.org/10.1016/j,needs_verification,applied catalysis b: environmental,2022.0,"jayachitra, s. et al.",ok,"glycerol std: (10.0/100×1261)/92.09 = 1.3693 m; wavelength_cutoff_nm=420nm inferred (xe lamp, visible cutoff)",high,low,high,high,medium,low,low,0.25,a54deea046523597,3.2,4.21,86.0,1.0,3.89,4.7,-1.4,124.0,1.91,2.0,11.630717389475995
284,tio2,,,100.0,,nise2,,nanocomposite,anatase,,xwt%nise2/tio2,sol-gel,,0.0,impregnation,,0.0,visible,hg-xe lamp,450.0,450 w,420.0,1,1,0,0,1,,,,50.0,10.0,1.3693,10 vol%,,,148600 μmol g⁻¹ h⁻¹,148600.0,10.1016/j,https://doi.org/10.1016/j,needs_verification,applied catalysis b: environmental,2022.0,"jayachitra, s. et al.",ok,"glycerol std: (10.0/100×1261)/92.09 = 1.3693 m; wavelength_cutoff_nm=420nm inferred (xe lamp, visible cutoff)",high,low,high,high,medium,low,low,0.25,d6ab809e60337fb8,3.2,4.21,86.0,1.0,3.89,4.7,-1.4,124.0,1.91,2.0,11.909020140718255
285,tio2,,,100.0,,nise2,,nanocomposite,anatase,,xwt%nise2/tio2,sol-gel,,0.0,impregnation,,0.0,visible,hg-xe lamp,450.0,450 w,420.0,1,1,0,0,1,,,,50.0,10.0,1.3693,10 vol%,,,178800 μmol g⁻¹ h⁻¹,178800.0,10.1016/j,https://doi.org/10.1016/j,needs_verification,applied catalysis b: environmental,2022.0,"jayachitra, s. et al.",ok,"glycerol std: (10.0/100×1261)/92.09 = 1.3693 m; wavelength_cutoff_nm=420nm inferred (xe lamp, visible cutoff)",high,low,high,high,medium,low,low,0.25,260c2cf81a17db5e,3.2,4.21,86.0,1.0,3.89,4.7,-1.4,124.0,1.91,2.0,12.094028734547074
286,tio2,,,100.0,,nise2,,nanocomposite,anatase,,xwt%nise2/tio2,sol-gel,,0.0,impregnation,,0.0,visible,hg-xe lamp,450.0,450 w,420.0,1,1,0,0,1,,,,50.0,10.0,1.3693,10 vol%,,,219200 μmol g⁻¹ h⁻¹,219200.0,10.1016/j,https://doi.org/10.1016/j,needs_verification,applied catalysis b: environmental,2022.0,"jayachitra, s. et al.",ok,"glycerol std: (10.0/100×1261)/92.09 = 1.3693 m; wavelength_cutoff_nm=420nm inferred (xe lamp, visible cutoff)",high,low,high,high,medium,low,low,0.25,ac7feeba31b1a4d9,3.2,4.21,86.0,1.0,3.89,4.7,-1.4,124.0,1.91,2.0,12.297744396089387
287,tio2,,,100.0,,nise2,,nanocomposite,anatase,,xwt%nise2/tio2,sol-gel,,0.0,impregnation,,0.0,visible,hg-xe lamp,450.0,450 w,420.0,1,1,0,0,1,,,,50.0,10.0,1.3693,10 vol%,,,197900 μmol g⁻¹ h⁻¹,197900.0,10.1016/j,https://doi.org/10.1016/j,needs_verification,applied catalysis b: environmental,2022.0,"jayachitra, s. et al.",ok,"glycerol std: (10.0/100×1261)/92.09 = 1.3693 m; wavelength_cutoff_nm=420nm inferred (xe lamp, visible cutoff)",high,low,high,high,medium,low,low,0.25,beb0863f04d142e3,3.2,4.21,86.0,1.0,3.89,4.7,-1.4,124.0,1.91,2.0,12.19552218463499
288,tio2,,,100.0,,nise2,,nanocomposite,anatase,,xwt%nise2/tio2,sol-gel,,0.0,impregnation,,0.0,visible,hg-xe lamp,450.0,450 w,420.0,1,1,0,0,1,,,,50.0,10.0,1.3693,10 vol%,,,157400 μmol g⁻¹ h⁻¹,157400.0,10.1016/j,https://doi.org/10.1016/j,needs_verification,applied catalysis b: environmental,2022.0,"jayachitra, s. et al.",ok,"glycerol std: (10.0/100×1261)/92.09 = 1.3693 m; wavelength_cutoff_nm=420nm inferred (xe lamp, visible cutoff)",high,low,high,high,medium,low,low,0.25,1c005df65435580d,3.2,4.21,86.0,1.0,3.89,4.7,-1.4,124.0,1.91,2.0,11.96655196818541
840,tio2,cuo,,98.3,,,,nanocomposite,anatase-rutile,3.03,tio2/cuo,,,0.0,molten salt,500.0,4.0,visible,,,,,0,0,0,0,1,0.1,5.0,0.1 g/l,50.0,5.0,0.6847,5 vol%,,,21700 μmol g⁻¹ h⁻¹,21700.0,10.1016/j.solener.2020.11.030,https://doi.org/10.1016/j.solener.2020.11.030,reduced graphene oxide as a solid-state mediator in tio2/in0.5wo3 s-scheme photocatalyst for hydrogen production,solar energy,2021.0,shaheer et al.,needs_review,catalyst loading calc: 0.1 g/l × 50.0 ml = 5.00 mg; glycerol std: (5.0/100×1261)/92.09 = 0.6847 m; co_catalyst set to 'none': bare semiconductor; doi resolved via crossref api,high,medium,high,low,low,low,high,0.25,592fde6ea6dea6f7,3.2,4.21,86.0,1.0,3.89,0.0,0.0,0.0,0.0,0.0,9.985113621416073
589,tio2,,,100.0,,pt,1.0,nanocomposite,anatase,,1wt%pt/tio2,sol-gel,,0.0,,,0.0,visible,hg-xe lamp,450.0,450 w,420.0,1,1,0,0,1,,,,50.0,10.0,1.3693,10 vol%,,,235500 μmol g⁻¹ h⁻¹,235500.0,10.1016/j,https://doi.org/10.1016/j,needs_verification,applied catalysis b: environmental,2022.0,"jayachitra, s. et al.",ok,"glycerol std: (10.0/100×1261)/92.09 = 1.3693 m; wavelength_cutoff_nm=420nm inferred (xe lamp, visible cutoff)",high,low,high,high,medium,low,low,0.25,feb71b3f1d47230c,3.2,4.21,86.0,1.0,3.89,5.65,-2.25,139.0,2.28,5.0,12.369470438714096
838,tio2,fcnt,,98.0,,,,nanocomposite,anatase-rutile,3.0,tio2/fcnt,,,0.0,impregnation,350.0,2.0,visible,,,,,0,0,0,0,1,0.03,5.4,0.03 g/l,180.0,5.0,0.6847,5 vol%,,,13107 μmol g⁻¹ h⁻¹,13107.0,10.1016/j.solener.2020.11.030,https://doi.org/10.1016/j.solener.2020.11.030,reduced graphene oxide as a solid-state mediator in tio2/in0.5wo3 s-scheme photocatalyst for hydrogen production,solar energy,2021.0,shaheer et al.,needs_review,catalyst loading calc: 0.03 g/l × 180.0 ml = 5.40 mg; glycerol std: (5.0/100×1261)/92.09 = 0.6847 m; co_catalyst set to 'none': bare semiconductor; doi resolved via crossref api,high,medium,high,low,low,low,high,0.25,2aa4f638201ae47c,3.2,4.21,86.0,1.0,3.89,0.0,0.0,0.0,0.0,0.0,9.480978009818704
510,pbtio3,,,100.0,,pt,0.6,nanosheets,,2.42,0.6wt%pt/pbtio3,sol-gel,,0.0,photodeposition,,0.0,visible,xe lamp,,,420.0,1,0,0,0,1,3.0,600.0,3 g/l,200.0,10.0,1.3693,10 vol%,,,1501 μmol g⁻¹ h⁻¹,1501.0,10.1016/j.ceramint.2020.06.271,https://doi.org/10.1016/j.ceramint.2020.06.271,bi2o3/g-c3n4 nanocomposites as proficient photocatalysts for hydrogen generation from aqueous glycerol solutions beneath visible light,ceramics international,2020.0,alhaddad et al.,needs_review,catalyst loading calc: 3.0 g/l × 200.0 ml = 600.00 mg; glycerol std: (10.0/100×1261)/92.09 = 1.3693 m; doi resolved via crossref api,high,medium,high,high,medium,low,high,0.25,7bdeff77e844300c,3.4,3.5,150.0,7.0,7.99,5.65,-2.25,139.0,2.28,5.0,7.31455283232408
885,tio2,,,100.0,,,,nanoparticle,anatase,,tio2,sol-gel,,0.0,,,0.0,visible,hg-xe lamp,450.0,450 w,420.0,1,1,0,0,1,,,,50.0,10.0,1.3693,10 vol%,,,4400 μmol g⁻¹ h⁻¹,4400.0,10.1016/j,https://doi.org/10.1016/j,needs_verification,applied catalysis b: environmental,2022.0,"jayachitra, s. et al.",needs_review,"glycerol std: (10.0/100×1261)/92.09 = 1.3693 m; co_catalyst set to 'none': bare semiconductor; wavelength_cutoff_nm=420nm inferred (xe lamp, visible cutoff)",high,low,high,high,medium,low,low,0.25,d820097b5c67af55,3.2,4.21,86.0,1.0,3.89,0.0,0.0,0.0,0.0,0.0,8.38958706681109
566,tio2,,,100.0,,pt,0.44,nanoparticle,anatase-rutile,3.1,0.44wt%pt/tio2,,,0.0,,,0.0,visible,,,,,0,0,0,0,1,,,,,10.0,1.3693,10 vol%,,3.6,22666.67 μmol g⁻¹ h⁻¹,22666.67,10.1016/j,https://doi.org/10.1016/j,needs_verification,catalysis today,2023.0,"escamilla-, m. et al.",ok,glycerol std: (10.0/100×1261)/92.09 = 1.3693 m,high,low,low,low,low,high,high,0.125,3a5ca44d2de13ffd,3.2,4.21,86.0,1.0,3.89,5.65,-2.25,139.0,2.28,5.0,10.028694959216363
565,tio2,mesoporous carbon,,18.4,81.6,pt,1.29,nanocomposite,anatase-rutile,3.0,1.29wt%pt/tio2/mesoporous carbon,,,0.0,,,0.0,visible,,,,,0,0,0,0,1,,,,,10.0,1.3693,10 vol%,,7.4,26083.33 μmol g⁻¹ h⁻¹,26083.33,10.1016/j,https://doi.org/10.1016/j,needs_verification,catalysis today,2023.0,"escamilla-, m. et al.",ok,glycerol std: (10.0/100×1261)/92.09 = 1.3693 m,high,low,low,low,low,high,high,0.125,88379adb90b340f6,3.2,4.21,86.0,1.0,3.89,5.65,-2.25,139.0,2.28,5.0,10.169090029866894
858,tio2,,,100.0,,,,nanoparticle,anatase-rutile,,tio2,,,0.0,,,0.0,visible,xe lamp,,,420.0,1,0,0,0,1,2.5,,2.5 g/l,,0.25,0.0342,0.25 vol%,,,39.6 μmol g⁻¹ h⁻¹,39.6,10.1002/slct,https://doi.org/10.1002/slct,needs_verification,chemistryselect,2023.0,"ahmad b, b. et al.",needs_review,"glycerol std: (0.25/100×1261)/92.09 = 0.0342 m; co_catalyst set to 'none': bare semiconductor; wavelength_cutoff_nm=420nm inferred (xe lamp, visible cutoff)",high,low,low,high,medium,low,low,0.0,a9ccd8a1e11661b5,3.2,4.21,86.0,1.0,3.89,0.0,0.0,0.0,0.0,0.0,3.703768066607687
