Repository: RaunakOP-web/Photocatalyst-Trial-

# Glycerol Photocatalyst HER Prediction

## Overview

Machine learning pipeline to **predict and rank photocatalysts** for hydrogen
evolution via glycerol photoreforming. Trains XGBoost and LightGBM regressors on
an 886-row literature-mined dataset, using physically meaningful features to
predict the hydrogen evolution rate (HER, µmol g⁻¹ h⁻¹).

## Project Structure

```
Photocatalyst-Trial-/
├── data/
│   ├── raw/                  ← drop your dataset here
│   │   └── .gitkeep
│   ├── processed/            ← cleaned/encoded data (auto-generated)
│   │   └── .gitkeep
│   └── results/              ← model outputs, predictions, plots
│       └── .gitkeep
├── notebooks/
│   ├── 01_EDA.ipynb          ← exploratory data analysis
│   ├── 02_preprocessing.ipynb
│   └── 03_training_and_eval.ipynb
├── src/
│   ├── __init__.py
│   ├── preprocess.py         ← data cleaning and feature engineering
│   ├── train.py              ← model training
│   ├── evaluate.py           ← metrics and plots
│   └── predict.py            ← inference on new catalysts
├── models/                   ← saved model files (.joblib)
│   └── .gitkeep
├── requirements.txt
├── .gitignore
└── README.md
```

# Clone the repo
git clone https://github.com/RaunakOP-web/Photocatalyst-Trial-.git
cd Photocatalyst-Trial-

# Create a virtual environment (recommended)
python -m venv .venv
source .venv/bin/activate   # Linux/macOS
.venv\Scripts\activate      # Windows

## Usage — Step by Step

### Step 1: Add your dataset

Drop your master dataset (CSV, JSON, or XLSX) into `data/raw/`.

### Step 2: Preprocess

```bash
python src/preprocess.py
```

Loads the raw data, cleans out outliers and duplicates, handles missing values dynamically, normalizes strings, splits dataset using stratified sampling, and target-encodes categorical variables.

### Step 3: Train

```bash
python src/train.py
```

Performs Optuna hyperparameter optimization for LightGBM and XGBoost, performs a final fit with early stopping, trains a Ridge baseline, runs Leave-One-Material-Out CV (LOMO-CV), and saves the trained models and training results.

### Step 4: Evaluate

```bash
python src/evaluate.py
```

Generates 10 performance, residual, distribution, learning curve, and SHAP plots, and outputs consolidated metrics.

### Step 5 (optional): Predict on new catalysts

```bash
python src/predict.py --input my_candidates.csv --bootstrap_n 100
```

Predicts HER for each row in the input CSV and computes bootstrap confidence intervals.

## Dataset

The master dataset contains **886 entries** of glycerol photoreforming
experiments mined from published literature; **838** remain after
deduplication and quality filtering (`data/processed/df_clean.csv`). Each entry includes catalyst
composition, synthesis conditions, light source parameters, and the reported
hydrogen evolution rate (HER).

> **Note:** The raw dataset is gitignored because it may contain unpublished
> research data. Add it locally to `data/raw/` before running the pipeline.

## Data Quality
- `data_quality_flag`: OK = verified; NEEDS_REVIEW = plausible but unverified; LIKELY_ERROR = confirmed duplicate or impossible value — all LIKELY_ERROR rows are dropped before training.
- Duplicate `experiment_hash` rows are deduplicated by keeping the row with the highest `metadata_completeness_score`.
- Confidence columns weight each row during training: HIGH=1.0, MEDIUM=0.7, LOW=0.3.
- **Primary generalization metric in the paper is LOMO-CV R²** (leave-one-material-out), not random CV R², because TiO₂ comprises 72% of the dataset.

## Model

| Aspect | Detail |
|---|---|
| Algorithms | XGBoost, LightGBM, Ridge |
| Validation | 5-fold cross-validation & LOMO-CV |
| Target | log₁₊ₓ(HER) — log-transformed to handle skewed distribution |
| Metrics | R² (log and original scale), MAE (µmol g⁻¹ h⁻¹), RMSE |
| Explainability | SHAP TreeExplainer |

## Results

Results will be populated after training. Run `python run_all.py`.

## Citation

```bibtex
@article{pending,
  title   = {Machine Learning-Guided Discovery of High-Performance Photocatalysts
             for Glycerol Photoreforming Hydrogen Evolution},
  author  = {[authors]},
  journal = {[journal]},
  year    = {2025},
  doi     = {pending}
}
```

## Dashboard

`index.html` (deployed on Vercel) reads all of its numbers from a data block
written by `build_dashboard.py`. After re-running the pipeline, refresh it with:

```bash
python build_dashboard.py          # rewrite the data block in index.html
python build_dashboard.py --check  # only report inconsistencies between outputs
```

File: index.html
PhotoCat ML, photocatalyst discovery dashboard

PhotoCat ML

  Photocatalytic HER discovery platform

Model performance

CV R² by model

Test R² (log scale)

Host-grouped CV R²

Candidate discovery

Top candidates, predicted HER (µmol g⁻¹ h⁻¹)

Best predicted HER by host material

SHAP feature importance

Top features, mean |SHAP|

SHAP by feature category

Multi-objective screening

Predicted HER vs novelty

Co-catalysts in the shortlist

Model benchmark

Model	CV R² (mean)	CV R² (std)	Host-grouped CV R²	Test R² (log)	Spearman ρ	Test MAE	Test RMSE	Composite score	

Screening grid

File: photocatalytic_H2_glycerol_catalyst_table.html

<style>
*{box-sizing:border-box;margin:0;padding:0}
body{font-family:var(--font-sans);font-size:13px}
.bar{display:flex;gap:8px;align-items:center;margin-bottom:10px;flex-wrap:wrap}
.bar input{flex:1;min-width:180px;padding:6px 10px;border:.5px solid var(--color-border-secondary);border-radius:var(--border-radius-md);background:var(--color-background-primary);color:var(--color-text-primary);font-size:12px}
.bar select{padding:6px 8px;border:.5px solid var(--color-border-secondary);border-radius:var(--border-radius-md);background:var(--color-background-primary);color:var(--color-text-primary);font-size:12px}
.cnt{font-size:11px;color:var(--color-text-tertiary);white-space:nowrap}
.wrap{overflow-x:auto;border:.5px solid var(--color-border-tertiary);border-radius:var(--border-radius-lg)}
table{border-collapse:collapse;width:100%;min-width:1600px;font-size:11px}
thead th{padding:8px 8px;text-align:left;font-size:10px;font-weight:500;color:var(--color-text-secondary);background:var(--color-background-secondary);border-bottom:.5px solid var(--color-border-tertiary);position:sticky;top:0;cursor:pointer;white-space:nowrap;user-select:none}
thead th:hover{color:var(--color-text-primary)}
thead th.sorted{color:#0D8FE2}
tbody tr{border-bottom:.5px solid var(--color-border-tertiary)}
tbody tr:hover{background:var(--color-background-secondary)}
tbody td{padding:7px 8px;vertical-align:top;line-height:1.45;color:var(--color-text-primary)}
.b{display:inline-block;font-size:9px;padding:1px 6px;border-radius:99px;font-weight:500;white-space:nowrap}
.bt{background:#E1F5EE;color:#085041}.bp{background:#EEEDFE;color:#3C3489}
.ba{background:#FAEEDA;color:#633806}.bc{background:#FAECE7;color:#712B13}
.bb{background:#E6F1FB;color:#0C447C}.bg{background:#EAF3DE;color:#27500A}
.bz{background:#F1EFE8;color:#444441}
@media(prefers-color-scheme:dark){
.bt{background:#085041;color:#9FE1CB}.bp{background:#3C3489;color:#CECBF6}
.ba{background:#633806;color:#FAC775}.bc{background:#712B13;color:#F5C4B3}
.bb{background:#0C447C;color:#B5D4F4}.bg{background:#27500A;color:#C0DD97}
.bz{background:#444441;color:#D3D1C7}}
.her{font-weight:500;color:var(--color-text-primary)}
.nr{color:var(--color-text-tertiary);font-style:italic}
.note{font-size:10px;color:var(--color-text-tertiary);margin-top:10px;line-height:1.5;padding:8px;background:var(--color-background-secondary);border-radius:var(--border-radius-md);border:.5px solid var(--color-border-tertiary)}
</style>

<div class="bar">
  <input type="text" id="q" placeholder="Search catalyst, material, co-catalyst, reference..." oninput="filter()">
  <select id="cat" onchange="filter()">
    <option value="">All families</option>
    <option value="TiO2">TiO₂-based</option>
    <option value="CdS">CdS-based</option>
    <option value="g-C3N4">g-C₃N₄-based</option>
    <option value="ZnS">ZnS/ZnO-based</option>
    <option value="MOF">MOF-based</option>
    <option value="Other">Other</option>
  </select>
  <span class="cnt" id="cnt"></span>
</div>
<div class="wrap">
<table id="tbl">
<thead>
<tr>
  <th onclick="sort(0)">Catalyst <span id="s0">↕</span></th>
  <th onclick="sort(1)">Composition <span id="s1">↕</span></th>
  <th onclick="sort(2)">Bandgap (eV) <span id="s2">↕</span></th>
  <th onclick="sort(3)">VB (eV vs NHE) <span id="s3">↕</span></th>
  <th onclick="sort(4)">CB (eV vs NHE) <span id="s4">↕</span></th>
  <th onclick="sort(5)">Heterojunction type <span id="s5">↕</span></th>
  <th onclick="sort(6)">Co-catalyst <span id="s6">↕</span></th>
  <th onclick="sort(7)">Light source <span id="s7">↕</span></th>
  <th onclick="sort(8)">HER (µmol g⁻¹ h⁻¹) <span id="s8">↕</span></th>
  <th onclick="sort(9)">AQY (%) <span id="s9">↕</span></th>
  <th onclick="sort(10)">STH (%) <span id="s10">↕</span></th>
  <th onclick="sort(11)">BET (m² g⁻¹) <span id="s11">↕</span></th>
  <th onclick="sort(12)">Photocurrent (µA cm⁻²) <span id="s12">↕</span></th>
  <th onclick="sort(13)">Carrier lifetime <span id="s13">↕</span></th>
  <th onclick="sort(14)">Family <span id="s14">↕</span></th>
  <th onclick="sort(15)">Reference <span id="s15">↕</span></th>
</tr>
</thead>
<tbody id="tb"></tbody>
</table>
</div>
<div id="nores" style="display:none;text-align:center;padding:16px;color:var(--color-text-tertiary)">No matching entries.</div>
<p class="note">
  <strong>Notes:</strong> VB and CB positions are given vs. NHE at pH 7 unless otherwise stated. "—" = not reported in the cited study. AQY values are measured at the wavelength specified in the original paper. HER rates are normalised per gram of catalyst per hour. All catalysts use glycerol as the sacrificial agent. References are abbreviated; full citations available on request. Data compiled from literature (2009–2025).
</p>
<script>
const R="nr",NA="—";
const hjBadge={
  "Type-II":"<span class='b bb'>Type-II</span>",
  "Z-scheme":"<span class='b bt'>Z-scheme</span>",
  "S-scheme":"<span class='b bp'>S-scheme</span>",
  "p-n junction":"<span class='b ba'>p-n</span>",
  "Schottky":"<span class='b bc'>Schottky</span>",
  "None":"<span class='b bz'>Single</span>",
  "—":"<span class='b bz'>—</span>"
};
const famBadge={
  "TiO2":"<span class='b ba'>TiO₂</span>",
  "CdS":"<span class='b bt'>CdS</span>",
  "g-C3N4":"<span class='b bp'>g-C₃N₄</span>",
  "ZnS":"<span class='b bc'>ZnS/ZnO</span>",
  "MOF":"<span class='b bb'>MOF</span>",
  "Other":"<span class='b bz'>Other</span>"
};
// Columns: [name, composition, Eg, VB, CB, HJ, cocatalyst, lightsource, HER, AQY, STH, BET, photocurrent, lifetime, family, reference]
const raw=[
["Pt/TiO₂ (P25)","TiO₂ (P25) + 0.5 wt% Pt","3.2","+2.7","−0.5","None","Pt","450 W Xe lamp (AM 1.5G sim.)","9,200","~5","~0.1","50","~120","—","TiO2","Daskalaki & Kondarides, Catal. Today, 2009"],
["Cu/TiO₂","TiO₂ + 1 wt% Cu","3.0","+2.7","−0.3","Schottky","Cu","UV-LED array (365 nm, 100 mW cm⁻²)","3,480","—","—","48","~85","—","TiO2","Iervolino et al., Int. J. Hydrogen Energy, 2018"],
["SNC-Cu/TiO₂","TiO₂ + 1.8 wt% Cu nanoclusters","3.1","+2.9","−0.2","Schottky","Cu subclusters","300 W Xe lamp","6,832","—","—","55","~200","—","TiO2","Li et al., ACS Appl. Nano Mater., 2024"],
["Pt-CuOₓ/dark TiO₂","Defective TiO₂ + CuOₓ + trace Pt","2.85","+2.5","−0.35","Schottky","Pt, CuOₓ","300 W Xe lamp (AM 1.5G)","~12,000","65","—","62","~320","—","TiO2","Kuznetsov et al., Int. J. Hydrogen Energy, 2025"],
["Ni/Co(PO₄)₂-TiO₂","TiO₂ + Co₃Ni₇(PO₄)₂ bimetal phosphate","3.05","+2.8","−0.25","Type-II","CoNiP","150 W solar simulator (AM 1.5G)","~4,200","~3.5","~0.4","74","~180","—","TiO2","Nivedhitha et al., ACS Sustain. Chem. Eng., 2024"],
["g-CN/TiO₂ (3:1)","g-C₃N₄/TiO₂ heterostructure + NiS","2.75","+1.6","−1.15","Type-II","NiS","300 W Xe lamp (λ > 400 nm)","1,330","0.22","—","86","~95","—","g-C3N4","Ménard et al., Nanomaterials, 2020"],
["TiO₂/CdS (Z-scheme film)","TiO₂ + CdS thin-film Z-scheme","2.48","+1.9","−0.58","Z-scheme","None","Solar simulator AM 1.5G","~8,500","—","—","—","—","—","CdS","Shearer et al., Int. J. Hydrogen Energy, 2025"],
["Pt-meso-TiO₂","Mesoporous TiO₂ + 2.5 wt% Pt","3.05","+2.8","−0.25","None","Pt","Near-UV Photo-CREC reactor","~22,600","22.6","—","135","—","—","TiO2","de Lasa et al., ACS Omega, 2018"],
["TiO₂ nanotubes (TNT)","Anatase TiO₂ nanotubes","3.1","+2.85","−0.25","None","None","300 W Xe lamp (AM 1.5G sim.)","~1,050","—","—","198","~60","—","TiO2","Chowdhury et al., Sol. Energy Mater. Sol. Cells, 2017"],
["Pt/TiO₂ (photodep.)","TiO₂ + 0.15–0.60 wt% Pt, sequential photodep.","3.2","+2.7","−0.5","None","Pt","Solar simulator AM 1.5G","~5,800","—","—","52","~150","—","TiO2","García-López et al., Catalysts, 2024"],
["CdS/g-C₃N₄ (10 wt%)","10% CdS on g-C₃N₄ nanospheres","2.35","+1.55","−0.85","Type-II","None","300 W Xe lamp (λ > 420 nm)","655","—","—","~40","~45","—","CdS","Niu et al., Molecules, 2023"],
["P-doped CdS@g-C₃N₄","P-doped CdS + g-C₃N₄ with defects","2.28","+1.48","−0.80","Z-scheme","None","Solar simulator","~383 µmol h⁻¹ (per batch)","—","—","~52","~68","~2.1 ns","CdS","Zhu et al., J. Alloys Compd., 2020"],
["CdS in situ/g-C₃N₄","CdS chemically bathed on g-C₃N₄","2.38","+1.60","−0.78","Type-II","None","300 W Xe lamp (λ > 420 nm)","~1,200","—","—","~48","~55","—","CdS","Zhang et al., Nanomaterials, 2023"],
["ZnₓCd₁₋ₓS/g-C₃N₄ (S-scheme)","Zn₀.₄Cd₀.₆S QDs on protonated g-C₃N₄","2.10","+1.55","−0.55","S-scheme","None","300 W Xe lamp (λ > 420 nm)","17,640","—","—","~65","~280","~1.8 ns","CdS","Liu et al., J. Power Sources, 2026"],
["UiO-66(Zr)-NH₂","Amino-functionalised Zr-MOF","2.75","+1.7","−1.05","None","None","Solar simulator AM 1.5G (100 mW cm⁻²)","~100","—","—","1020","~8","—","MOF","Rueda-Navarro et al., Nanomaterials, 2022"],
["Pt@UiO-66(Zr)-NH₂","Zr-MOF + Pt NPs co-catalyst","2.75","+1.7","−1.05","None","Pt","Solar simulator AM 1.5G","~380","—","—","910","~25","~0.85 ns (TA)","MOF","Rueda-Navarro et al., Nanomaterials, 2022"],
["CeO₂-rGO-Au","CeO₂ + rGO + Au NPs","2.95","+2.5","−0.45","Schottky","Au","Solar simulator AM 1.5G","~650","—","—","68","~72","—","Other","Balsamo et al., Materials, 2023"],
["ZnS/ZnO nanorods","ZnS/ZnO core-shell nanorods (Type-II)","2.60 (ZnS) / 3.2 (ZnO)","+1.8 / +3.0","−0.80 / −0.20","Type-II","None","300 W Xe lamp (λ > 420 nm)","~900","—","—","~85","~65","—","ZnS","Schiavello et al., Adv. Sci., 2018"],
["ZnS/ZnO/g-C₃N₄ (ternary)","ZnS + ZnO nanorods + g-C₃N₄","2.55","+1.72","−0.83","Z-scheme","None","300 W Xe lamp (λ > 420 nm)","~2,100","—","—","~110","~88","—","ZnS","Rombola et al., Int. J. Mol. Sci., 2024"],
["CuInS₂/ZnIn₂S₄ (Z-scheme)","CuInS₂ + ZnIn₂S₄ Z-scheme heterostructure","1.5 / 2.34","+0.9 / +1.75","−0.60 / −0.59","Z-scheme","None","300 W Xe lamp (λ > 420 nm)","~3,400","—","—","~72","~120","~2.4 ns","Other","Li et al., Molecules, 2024"],
["Zn₁₋ₓCdₓS (bandgap-eng.)","Zn₀.₅Cd₀.₅S solid solution","2.50","+1.65","−0.85","None","None","300 W Xe lamp (λ > 420 nm)","~7,600","~43","—","~45","—","—","CdS","Chen et al., Chem. Synth., 2025"],
["g-C₃N₄ (bulk)","Bulk graphitic carbon nitride","2.7","+1.4","−1.3","None","None","300 W Xe lamp (λ > 420 nm)","~180","—","—","~10","~12","—","g-C3N4","Wang et al., Nat. Mater., 2009 (ref.)"],
["Pt/g-C₃N₄","g-C₃N₄ + 3 wt% Pt","2.7","+1.4","−1.3","None","Pt","300 W Xe lamp (λ > 420 nm)","~5,100","~3.75","—","~18","~130","—","g-C3N4","Ong et al., Chem. Soc. Rev., 2016 (ref.)"],
["TiO₂/g-C₃N₄ (U-gCN)","TiO₂ + ultrathin g-C₃N₄ (Type-II)","2.83","+1.55","−1.28","Type-II","None","300 W Xe lamp (λ > 400 nm)","~2,800","—","—","~92","~110","—","g-C3N4","Roy et al., Appl. Catal. B, 2021"],
["MnCdS/TiO₂ photoanode","Mn-doped CdS + TiO₂ (PEC mode)","2.30","+1.45","−0.85","Type-II","None","300 W Xe lamp (AM 1.5G)","~6,200 (PEC)","—","—","~38","~8,000 (PEC)","—","CdS","Zhao et al., J. Mater. Sci., 2025"],
["Mo-BiVO₄ photoanode","Mo-doped BiVO₄ (PEC mode)","2.42","+2.58","+0.16","None","None","AM 1.5G 100 mW cm⁻²","~1,800 (PEC)","~9.1 (IPCE)","—","~22","~8,000 µA cm⁻² max","—","Other","Makwela et al., RSC Adv., 2022"],
["ZnCdS-BiFeO₃/Co (PEC)","ZnCdS + BiFeO₃ + Co catalyst (PEC)","2.10 / 2.67","+1.55 / +2.32","−0.55 / −0.35","Z-scheme","Co","300 W Xe lamp (AM 1.5G)","~9,500 (PEC)","—","—","~58","~13,000 µA cm⁻²","—","CdS","Wang et al., Sci. China Mater., 2025"],
["SrTiO₃@ZnIn₂S₄","SrTiO₃ + ZnIn₂S₄ heterostructure","3.2 / 2.34","+2.5 / +1.75","−0.7 / −0.59","Type-II","None","300 W Xe lamp (λ > 420 nm)","~4,800","—","—","~105","~95","~1.9 ns","Other","Yin et al., Molecules, 2024"],
["CuO/TiO₂","CuO nanoparticles on TiO₂","2.9","+2.5","−0.4","p-n junction","CuO","300 W Xe lamp (UV-vis)","~2,200","—","—","~44","~78","—","TiO2","Sreethawong et al., J. Mol. Catal. A, 2012 (ref.)"],
["Au/TiO₂ (plasmon)","Plasmonic Au NPs on TiO₂","3.0 / SPR 2.35","+2.7","−0.3","Schottky","Au","Visible LED (λ > 420 nm, 100 mW)","~1,450","—","—","~58","~55","—","TiO2","Villa et al., ACS Catal., 2013 (ref.)"],
["NiS/g-C₃N₄","g-C₃N₄ + NiS co-catalyst","2.7","+1.4","−1.3","None","NiS","300 W Xe lamp (λ > 420 nm)","~2,400","~1.8","—","~22","~65","—","g-C3N4","Zhang et al., Appl. Catal. B, 2016 (ref.)"],
["WO₃/g-C₃N₄","WO₃ + g-C₃N₄ Z-scheme","2.7 / 2.75","+3.2 / +1.4","−0.5 / −1.3 (g-C₃N₄)","Z-scheme","None","300 W Xe lamp (λ > 420 nm)","~1,600","—","—","~35","~58","—","g-C3N4","Yu et al., Appl. Catal. B, 2021"],
["In₂S₃/CdS","In₂S₃ + CdS type-II heterostructure","2.0 / 2.4","+1.2 / +1.6","−0.8 / −0.8","Type-II","None","300 W Xe lamp (λ > 420 nm)","~4,500","~11.2","—","~62","~145","—","CdS","Wang et al., Appl. Catal. B, 2018 (ref.)"],
  ["Pt/TiO2 (0.3wt%)", "TiO2 P25 + 0.3 wt% Pt", "3.2", "+2.7", "-0.5", "Schottky", "Pt", "300 W Xe lamp (full spectrum)", "1350", "—", "—", "50", "—", "—", "TiO2", "Comparative study of photoreforming of glycerol on Pt/TiO2, ResearchGate, 2020"],
  ["Cu/ZnO", "ZnO + 1.08 mol% Cu", "3.1", "+3.0", "-0.1", "None", "Cu", "Visible light (32 mW/cm²)", "795", "—", "—", "38", "18", "—", "Other", "MDPI Applied Sciences, 2019, 9(13), 2741"],
  ["Cu/TiO2 (2.5wt%)", "TiO2 + 2.5 wt% Cu", "3.14", "+2.85", "-0.29", "None", "Cu", "300 W Xe lamp (UV-visible)", "1850", "17.67", "—", "178.5", "—", "—", "TiO2", "Langmuir, 2023, 39, 41"],
  ["CuO_x/TiO2", "TiO2 + 0.68 wt% CuO", "3.2 / 1.7", "+2.7 / +1.5", "-0.5 / -0.2", "Type-II", "CuO", "UV light", "550", "—", "—", "55", "—", "—", "TiO2", "Comparative study of photoreforming of glycerol on Pt/TiO2 and CuOx/TiO2, ResearchGate, 2020"],
  ["CdS/CdOx QDs", "CdS Quantum Dots with CdOx passivating shell", "2.4", "+1.9", "-0.5", "Type-II", "None", "Visible light (LED, lambda > 400 nm)", "10200", "—", "—", "—", "—", "15.2 ns", "CdS", "Green Chemistry, 2020, 22, 3350"],
  ["Ni2P/g-C3N4", "g-C3N4 + 2.0 wt% Ni2P", "2.7", "+1.6", "-1.1", "Schottky", "Ni2P", "Visible light (LED, lambda > 420 nm)", "510", "—", "—", "45", "—", "—", "g-C3N4", "Green Chemistry, 2020, 22, 3350"],
  ["Cu-Pt/TiO2", "TiO2 + 0.08 mol% bimetallic Cu-Pt", "3.1", "+2.7", "-0.4", "Schottky", "Cu-Pt", "300 W Xe lamp (full spectrum)", "3940", "65.0", "—", "52", "240", "—", "TiO2", "Hydrogen Evolution via Glycerol Photoreforming over Cu-Pt Nanoalloys on TiO2, ResearchGate, 2015"],
  ["Zn0.5Cd0.5S (twinning)", "Zn_0.5Cd_0.5S solid solution with twinning superlattice (WZ/ZB)", "2.52", "+1.72", "-0.80", "S-scheme", "None", "300 W Xe lamp (lambda > 420 nm)", "4850", "12.4", "—", "64", "110", "2.4 ns", "CdS", "Bandgap engineering of Zn1-xCdxS for glycerol photo(electro)reforming, OAE Publishing, 2025"],
  ["TiO2@HKUST-1", "TiO2 + HKUST-1 (Cu-MOF) composite", "3.2 / 2.2", "+2.7 / +1.8", "-0.5 / -0.4", "Type-II", "HKUST-1", "Simulated sunlight (AM 1.5G)", "1240", "—", "—", "280", "45", "—", "MOF", "Hydrogen Production from Glycerol Photoreforming on TiO2/HKUST-1, MDPI Catalysts, 2019"],
  ["ZnS (phase junction)", "ZnS with sphalerite-wurtzite phase junction + sulfur vacancies", "3.6", "+2.6", "-1.0", "Type-II", "None", "300 W Xe lamp (UV-visible)", "2130", "5.8", "—", "78", "—", "1.1 ns", "ZnS", "Defect Engineering and Phase Junction ZnS, ACS Appl. Mater. Interfaces, 2015"],
  ["Zr/g-C3N4", "g-C3N4 nanosheets + 20% Zirconium doping", "3.07", "+1.57", "-1.50", "None", "Zr", "Visible light (lambda > 420 nm)", "3103", "4.34", "—", "46.1", "—", "—", "g-C3N4", "Benchmarking g-C3N4-based photocatalysts, ResearchGate, 2023"],
  ["Cu/TiO2 (Thermal, 70C)", "TiO2 + 0.7 wt% Cu (photo-thermal system at 70°C)", "3.15", "+2.75", "-0.40", "None", "Cu", "Visible-Light Photo-thermal (70°C)", "10421", "—", "—", "58", "—", "—", "TiO2", "Construction of photocatalytic plates for H2, ResearchGate, 2023"],
  ["Ni-hybrid CdS QDs", "MPA-stabilized CdS QDs with in-situ Ni2+ hybrid", "2.4", "+1.8", "-0.6", "None", "Ni", "Visible light (lambda > 400 nm)", "74600", "—", "—", "—", "—", "—", "CdS", "Wang et al., ChemSusChem, 2014, 7(5), 1468-1475"],
  ["Ni(OH)2/TiO2", "TiO2 + 0.23 mol% Ni(OH)2 clusters", "3.2", "+2.7", "-0.5", "None", "Ni(OH)2", "300 W Xe lamp (full spectrum)", "3056", "12.4", "—", "55", "—", "—", "TiO2", "Yu et al., J. Phys. Chem. C, 2011, 115(11), 4953-4958"],
  ["Pt/TiO2 (immobilised plates)", "TiO2 (P25) plates + 0.3 wt% Pt (immobilized)", "3.2", "+2.7", "-0.5", "Schottky", "Pt", "300 W Xe lamp (visible spectrum)", "8600", "—", "—", "63.45", "—", "—", "TiO2", "ACS Omega, 2026, 11, 9312-9324"],
  ["Cu2O/TiO2 (thin film)", "TiO2 + Cu2O (+1 valence state Cu exclusively)", "3.2 / 2.1", "+2.7 / +1.5", "-0.5 / -0.6", "Type-II", "Cu2O", "Simulated Solar Light (AM 1.5G)", "7060", "—", "—", "48", "—", "—", "TiO2", "ACS Appl. Energy Mater., 2023, 6, 2272"],
  ["UiO-66+MIL-101/CuInS2", "UiO-66(Zr) + NH2-MIL-101(Fe) + CuInS2 ternary composite", "2.8 / 1.9 / 1.5", "+1.8 / +1.4 / +1.1", "-1.0 / -0.5 / -0.4", "Z-scheme", "None", "300 W Xe lamp (visible light, lambda > 420 nm)", "888", "—", "—", "420", "—", "—", "MOF", "J. Colloid Interface Sci., 2023, 640, 368-379"],
  ["Pt@UiO-66(Zr)-NH2 (1wt%)", "UiO-66(Zr)-NH2 + 1.0 wt% Pt nanoparticles", "2.8", "+1.8", "-1.0", "Schottky", "Pt", "Simulated sunlight (AM 1.5G)", "310", "1.2", "—", "820", "35", "22.4 ns", "MOF", "MDPI Nanomaterials, 2022, 12(21), 3808"],
  ["HCNTs (g-C3N4)", "Hollow g-C3N4 Nanotubes via EG/CA assembly template", "2.65", "+1.5", "-1.15", "None", "None", "Visible light (lambda > 420 nm)", "14409", "—", "—", "102.24", "—", "—", "g-C3N4", "ChemCatChem, 2025, e202500109"],
  ["CoSx/ZnCdS", "Zn_0.5Cd_0.5S + 1.6 wt% CoSx", "2.5", "+1.7", "-0.8", "Schottky", "CoSx", "300 W Xe lamp (visible spectrum, lambda > 420 nm)", "20100", "—", "—", "62", "—", "—", "CdS", "PMC, Recent Advances in Dual-Functional Composites, 2025"],
  ["NiFe2O4/MnCdS", "Mn_0.3Cd_0.7S solid solution + 10 wt% NiFe2O4", "2.3 / 1.9", "+1.6 / +1.5", "-0.7 / -0.4", "Type-II", "NiFe2O4", "Simulated solar irradiation", "19680", "—", "—", "72", "—", "—", "CdS", "Journal of Materials Science, 2023, 61, 20"],
  ["BiOCl@ZnIn2S4", "ZnIn2S4 + 4 wt% BiOCl composite", "2.4 / 3.4", "+1.5 / +3.0", "-0.9 / -0.4", "Z-scheme", "Pt", "Visible light (lambda > 400 nm)", "674", "—", "—", "85", "—", "—", "Other", "J. Colloid Interface Sci., 2023, 640"],
  ["Pt/g-C3N4 (Potapenko)", "g-C3N4 + 1.0 wt% Pt co-catalyst", "2.7", "+1.6", "-1.1", "Schottky", "Pt", "Visible light (430 nm LED)", "180", "—", "—", "35", "—", "—", "g-C3N4", "Potapenko et al., Control of by-product formation rates on Pt/g-C3N4, 2023"],
  ["Bi2S3/ZnIn2S4", "ZnIn2S4 with in-situ formed Bi2S3 interface", "2.4 / 1.3", "+1.5 / +1.1", "-0.9 / -0.2", "Z-scheme", "None", "Visible light (lambda > 420 nm)", "1634", "—", "—", "94", "—", "—", "Other", "ACS Applied Energy Materials, 2022, 5(8)"],
  ["NiS/g-C3N4 (Wang 2018)", "g-C3N4 decorated with NiS nanoparticles", "2.7", "+1.4", "-1.3", "Schottky", "NiS", "300 W Xe lamp (lambda > 420 nm)", "3250", "1.8", "—", "68", "12", "2.1 ns", "g-C3N4", "Wang et al., Appl. Catal. B, 2018"],
  ["MoS2/g-C3N4", "Few-layer MoS2 on g-C3N4 nanosheets", "2.7", "+1.4", "-1.3", "Type-II", "MoS2", "300 W Xe lamp (lambda > 420 nm)", "4100", "2.3", "—", "74", "18", "3.4 ns", "g-C3N4", "Zhang et al., Int. J. Hydrogen Energy, 2019"],
  ["Pt/ZnS", "ZnS loaded with 1 wt% Pt", "3.6", "+2.6", "-1.0", "Schottky", "Pt", "500 W Hg lamp", "12600", "—", "—", "92", "—", "—", "ZnS", "Kudo et al., J. Catal., 2002"],
  ["CdS/ZnS solid solution", "CdS-ZnS solid solution", "2.5 / 3.6", "+1.8 / +2.6", "-0.6 / -1.0", "Type-II", "None", "300 W Xe lamp (lambda > 420 nm)", "5200", "3.2", "—", "81", "25", "4.2 ns", "CdS", "Chen et al., Catal. Sci. Technol., 2017"],
  ["Pt/CdS nanorods", "CdS nanorods with 0.5 wt% Pt", "2.4", "+1.8", "-0.6", "Schottky", "Pt", "300 W Xe lamp (lambda > 420 nm)", "8900", "5.1", "—", "56", "40", "5.5 ns", "CdS", "Li et al., J. Phys. Chem. C, 2016"],
  ["WO3/TiO2", "WO3-TiO2 composite photocatalyst", "2.7 / 3.2", "+3.1 / +2.9", "+0.4 / -0.3", "Type-II", "None", "UV-visible irradiation", "1450", "—", "—", "44", "8", "—", "Other", "Ramos-Delgado et al., Catal. Today, 2015"],
  ["Cu2O/TiO2 (powder)", "Cu2O coupled TiO2 heterojunction", "2.1 / 3.2", "+0.9 / +2.9", "-1.2 / -0.3", "Type-II", "None", "Visible light irradiation", "2380", "1.1", "—", "38", "15", "2.8 ns", "Other", "Liu et al., Appl. Surf. Sci., 2018"],
  ["NiS/CdS", "NiS nanoparticles on CdS", "2.4", "+1.8", "-0.6", "Schottky", "NiS", "300 W Xe lamp (lambda > 420 nm)", "11200", "7.4", "—", "63", "52", "6.1 ns", "CdS", "Yu et al., ACS Sustain. Chem. Eng., 2019"],
  ["Pt/mesoporous TiO2", "Mesoporous TiO2 loaded with Pt", "3.2", "+2.9", "-0.3", "Schottky", "Pt", "UV irradiation", "15400", "—", "—", "137", "—", "—", "TiO2", "Xu et al., Microporous Mesoporous Mater., 2014"],
  ["g-C3N4/TiO2 nanotubes", "g-C3N4 coupled TiO2 nanotube arrays", "2.7 / 3.2", "+1.4 / +2.9", "-1.3 / -0.3", "Type-II", "None", "Visible light irradiation", "2750", "1.5", "—", "72", "20", "3.7 ns", "Other", "Dong et al., Appl. Catal. B, 2017"],
  ["Ag/g-C3N4", "Silver deposited on g-C3N4", "2.7", "+1.4", "-1.3", "Schottky", "Ag", "300 W Xe lamp (lambda > 420 nm)", "1980", "0.9", "—", "61", "10", "2.0 ns", "g-C3N4", "Yan et al., Catal. Commun., 2016"],
  ["ZnIn2S4/g-C3N4", "ZnIn2S4 nanosheets coupled with g-C3N4", "2.5 / 2.7", "+1.5 / +1.4", "-1.0 / -1.3", "Z-scheme", "None", "300 W Xe lamp (lambda > 420 nm)", "6400", "4.2", "—", "89", "35", "5.8 ns", "Other", "Jiang et al., Chem. Eng. J., 2020"],
  ["MoS2/CdS", "CdS nanospheres decorated with MoS2", "2.4", "+1.8", "-0.6", "Schottky", "MoS2", "Visible light irradiation", "9700", "6.5", "—", "58", "44", "5.2 ns", "CdS", "Sun et al., J. Colloid Interface Sci., 2018"],
  ["Fe2O3/TiO2", "Hematite-TiO2 heterojunction", "2.1 / 3.2", "+2.4 / +2.9", "+0.3 / -0.3", "Type-II", "None", "Solar simulated light", "980", "—", "—", "47", "6", "—", "Other", "Garcia et al., Renew. Energy, 2019"],
  ["Pt/ZnIn2S4", "ZnIn2S4 loaded with Pt cocatalyst", "2.5", "+1.5", "-1.0", "Schottky", "Pt", "300 W Xe lamp (lambda > 420 nm)", "8200", "5.8", "—", "95", "38", "6.4 ns", "Other", "Liang et al., Appl. Catal. B, 2021"],
  ["Pt/Cd1-xZnxS/ZnO/Zn(OH)2", "Pt-loaded multiphase Cd1-xZnxS/ZnO/Zn(OH)2", "2.4", "+1.8", "-0.6", "Type-II", "Pt", "300 W Xe lamp (lambda > 420 nm)", "449", "9.6", "—", "—", "—", "—", "CdS", "Melo et al., Int. J. Hydrogen Energy, 2013"],
  ["Pt/Cd1-xZnxS (single phase)", "Pt-loaded single phase Cd1-xZnxS", "2.4", "+1.8", "-0.6", "Schottky", "Pt", "300 W Xe lamp (lambda > 420 nm)", "214", "—", "—", "—", "—", "—", "CdS", "Melo et al., Int. J. Hydrogen Energy, 2013"],
  ["Pt/hex-CdS", "Hexagonal CdS + Pt", "2.4", "+1.8", "-0.6", "Schottky", "Pt", "Visible light irradiation (lambda > 420 nm)", "—", "—", "—", "—", "—", "—", "CdS", "Melo et al., Int. J. Hydrogen Energy, 2014"],
  ["Pt/CdS/TiO2", "Pt-loaded CdS/TiO2 hybrid", "2.4 / 3.2", "+1.8 / +2.9", "-0.6 / -0.3", "Type-II", "Pt", "Visible light (lambda > 418 nm)", "—", "—", "—", "—", "—", "—", "Other", "Sakthivel et al., J. Photochem. Photobiol. A, 2011"],
  ["Pt/TiO2/CdS", "Pt-loaded TiO2/CdS hybrid", "3.2 / 2.4", "+2.9 / +1.8", "-0.3 / -0.6", "Type-II", "Pt", "Visible light (lambda > 418 nm)", "—", "—", "—", "—", "—", "—", "Other", "Sakthivel et al., J. Photochem. Photobiol. A, 2011"],
  ["Pt/(TiO2+g-C3N4) mixture", "Pt deposited on physical mixture of TiO2 and g-C3N4", "3.2 / 2.7", "+2.9 / +1.4", "-0.3 / -1.3", "Type-II", "Pt", "Xe lamp", "—", "—", "—", "—", "—", "—", "Other", "Marinas et al., Catal. Today, 2024"],
  ["C-doped exfoliated g-C3N4", "C-doped exfoliated g-C3N4", "2.55", "+1.3", "-1.25", "None", "None", "Visible light irradiation", "—", "—", "—", "—", "—", "—", "g-C3N4", "Materials Today Proc., 2022"],
  ["Ni-TiO2@g-C3N4", "Ni modified TiO2@g-C3N4 composite", "3.2 / 2.7", "+2.9 / +1.4", "-0.3 / -1.3", "Type-II", "Ni", "Simulated solar irradiation", "—", "—", "—", "—", "—", "—", "Other", "Eisapour et al., Ind. Eng. Chem. Res., 2025"],
  ["Pt/TiO2 (P25, Jiang 2015)", "TiO2 (Degussa P25) + 1 wt% Pt", "3.2", "+2.9", "-0.3", "Schottky", "Pt", "Xe lamp (UV irradiation)", "18000", "—", "—", "50", "—", "—", "TiO2", "Jiang et al., J. Mater. Chem. A, 2015"],
  ["Pt/TiO2 granular", "TiO2 granular photocatalyst + Pt", "3.2", "+2.9", "-0.3", "Schottky", "Pt", "Vertical photoirradiation (aerobic conditions)", "—", "—", "—", "—", "—", "—", "TiO2", "Sakurai et al., Chem. Commun., 2016"],
  ["Au/TiO2 granular", "TiO2 granular photocatalyst + Au", "3.2", "+2.9", "-0.3", "Schottky", "Au", "Vertical photoirradiation (aerobic conditions)", "—", "—", "—", "—", "—", "—", "TiO2", "Sakurai et al., Chem. Commun., 2016"],
  ["Pt/(g-C3N4-TiO2) heterojunction", "Pt deposited on g-C3N4/TiO2 heterojunction", "2.7 / 3.2", "+1.4 / +2.9", "-1.3 / -0.3", "Type-II", "Pt", "Xe lamp", "—", "—", "—", "—", "—", "—", "Other", "Marinas et al., Catal. Today, 2024"],
  ["Ag2O-TiO2", "Ag2O coupled TiO2 heterostructure", "1.3 / 3.2", "+1.5 / +2.9", "+0.2 / -0.3", "Type-II", "None", "UV irradiation", "—", "—", "—", "—", "—", "—", "Other", "Chem. Eng. J., 2017"],
  ["Au/TiO2 powder", "Au-loaded TiO2 powder photocatalyst", "3.2", "+2.9", "-0.3", "Schottky", "Au", "UV irradiation", "—", "—", "—", "—", "—", "—", "TiO2", "Sakurai et al., Chem. Commun., 2016"],
  ["Pt/g-C3N4 (Marinas 2024)", "g-C3N4 + Pt", "2.7", "+1.4", "-1.3", "Schottky", "Pt", "Xe lamp", "—", "—", "—", "—", "—", "—", "g-C3N4", "Marinas et al., Catal. Today, 2024"],
  ["Pt/g-C3N4 (Sakurai granular)", "Pt deposited on g-C3N4 granular", "2.7", "+1.4", "-1.3", "Schottky", "Pt", "Vertical photoirradiation", "—", "—", "—", "—", "—", "—", "g-C3N4", "Sakurai et al., Chem. Commun., 2016"],
  ["Pt@n-AgI/n-α-MoO₃", "Pt@n-AgI/n-α-MoO₃ (1g/L tested up to 2.5 g/L)", "2.82 eV (9% AgI/MoO₃)", "—", "−0.42 V (AgI), −0.31 V (α-MoO₃) vs NHE", "—", "Pt nanoparticles (0.5 wt%)", "Xe Lamp (420 nm (500 W))", "—", "—", "—", "—", "—", "—", "Other", "Novel mesoporous Pt@n-AgI/n-α-MoO₃ ternary nanocomposite for enhanced hydrogen production from glycerol under visible illumination, Ceramics International, https://doi.org/10.1016/j.ceramint.2023.10.138"],
  ["BVT (BiVO4 QD integrated into TiO2)", "BVT (BiVO4 QD integrated into TiO2) (1 mg/cm²)", "2.53", "—", "—", "None", "Pt", "450 W Newport solar simulator + AM 1.5 filter (100 mW/cm²)", "—", "0.25 %", "—", "—", "—", "—", "TiO2", "Visible light driven photocatalytic glycerol oxidation to value added and highly selective glyceric/lactic acid, Chemistry Europe, http://dx.doi.org/10.1021/acssuschemeng.4c05495"],
  ["NiO/TiO2", "NiO/TiO2 (1 mg)", "—", "—", "—", "Type-II", "—", "—", "—", "—", "—", "—", "—", "—", "TiO2", "—"],
  ["TiO₂ nanostructures (TNS)", "TiO₂ nanostructures (TNS) (20 cm²)", "3.1 eV to 3.2 eV", "—", "—", "None", "—", "Metal–halogen arc-lamp (0.73 mW cm⁻² at 365 nm)", "—", "—", "—", "—", "—", "—", "TiO2", "—"],
  ["CuWO4 loaded TiO2", "CuWO4 loaded TiO2 (0.2 g (TiO2) + 6 mg (CuWO4))", "3.21 eV (TiO2) / 2.26 eV (CuWO4)", "TiO₂: –0.90 eV", "TiO₂: +2.31 eV", "Type-II", "CuWO₄/TiO₂ heterojunction", "Xe-Lamp (328 ± 20 mW/cm²)", "—", "—", "—", "—", "—", "—", "TiO2", "—"],
  ["Cu-doped ZnO", "Cu-doped ZnO (1.5 g/L)", "2.92 eV", "2.89", "–0.05", "None", "Cu", "Visible light (32 mW/cm²)", "790", "—", "—", "—", "—", "—", "ZnO", "Photocatalytic Hydrogen Production from Glycerol Aqueous Solution Using Cu-Doped ZnO under Visible Light Irradiation, Appl. Sci.-Basel, 10.3390/app9132741"],
  ["50TiO2 P25/com-HKUST-1 (grinding)", "50TiO2 P25/com-HKUST-1 (grinding) (1 g/L)", "3 eV", "—", "—", "Type-II", "—", "Solar simulator (150 W)", "2900", "—", "—", "—", "—", "—", "MOF", "Hydrogen Production from Glycerol Photoreforming on TiO2/HKUST-1 Composites: Effect of Preparation Method, Catalysts, 10.3390/catal9040338"],
  ["50TiO2-ST/com-HKUST-1 (solvothermal)", "50TiO2-ST/com-HKUST-1 (solvothermal) (1 g/L)", "3 eV", "—", "—", "Type-II", "—", "Solar simulator (150 W)", "2400", "—", "—", "—", "—", "—", "MOF", "Hydrogen Production from Glycerol Photoreforming on TiO2/HKUST-1 Composites: Effect of Preparation Method, Catalysts, 10.3390/catal9040338"],
  ["50TiO2 P25/syn-HKUST-1", "50TiO2 P25/syn-HKUST-1 (1 g/L)", "3 eV", "—", "—", "Type-II", "—", "Solar simulator (150 W)", "4500", "—", "—", "—", "—", "—", "MOF", "Hydrogen Production from Glycerol Photoreforming on TiO2/HKUST-1 Composites: Effect of Preparation Method, Catalysts, 10.3390/catal9040338"],
  ["TiO2-P25", "TiO2-P25 (0.5 g/L)", "3.2 eV", "—", "—", "None", "None", "Xenon arc lamp (simulated solar) (300 W)", "43", "—", "—", "—", "—", "—", "TiO2", "Photocatalytic Hydrogen Production: Role of Sacrificial Reagents on the Activity of Oxide, Carbon, and Sulfide Catalysts, 10.3390/catal9030276"],
  ["TiO2/Pt", "TiO2/Pt (1 g/L)", "—", "—", "—", "Type-II", "Pt", "3 mercury tubes (UV) (20 W (λmax = 365 nm))", "5", "—", "—", "—", "—", "—", "TiO2", "Kinetic study of the effects of pH on the photocatalytic hydrogen production from alcohols, Int. J. Hydrog. Energy, 10.1016/j.ijhydene.2019.10.114"],
  ["CuO + TiO2 (1:10)", "CuO + TiO2 (1:10) (0.2 g/L)", "1.7 eV", "—", "—", "None", "CuO", "Solar light irradiation", "3400", "—", "—", "—", "—", "—", "TiO2", "Hydrogen generation by irradiation of commercial CuO+TiO2 mixtures at solar pilot plant scale, Appl. Catal. B-Environ., 10.1016/j.apcatb.2019.117890"],
  ["0.15(d)-Pt/TiO2", "0.15(d)-Pt/TiO2 (1 g/L)", "3.08", "—", "—", "Type-II", "Pt (0.15 wt%, photodeposition)", "LED light (365 nm) (213 mW/cm2)", "12100", "—", "—", "—", "—", "—", "TiO2", "Pt-TiO2 Enhanced H2 from Glycerol, Materials (MDPI), 10.3390/ma17205109"],
  ["0.30(d)-Pt/TiO2", "0.30(d)-Pt/TiO2 (1 g/L)", "3.11", "—", "—", "Type-II", "Pt (0.30 wt%, photodeposition)", "LED light (365 nm) (213 mW/cm2)", "20800", "—", "—", "—", "—", "—", "TiO2", "Pt-TiO2 Enhanced H2 from Glycerol, Materials (MDPI), 10.3390/ma17205109"],
  ["0.30(s)-Pt/TiO2", "0.30(s)-Pt/TiO2 (1 g/L)", "3.10", "—", "—", "Type-II", "Pt (0.33 wt%, sequential)", "LED light (365 nm) (213 mW/cm2)", "22900", "—", "—", "—", "—", "—", "TiO2", "Pt-TiO2 Enhanced H2 from Glycerol, Materials (MDPI), 10.3390/ma17205109"],
  ["0.45(d)-Pt/TiO2", "0.45(d)-Pt/TiO2 (1 g/L)", "3.13", "—", "—", "Type-II", "Pt (0.45 wt%, photodeposition)", "LED light (365 nm) (213 mW/cm2)", "24700", "—", "—", "—", "—", "—", "TiO2", "Pt-TiO2 Enhanced H2 from Glycerol, Materials (MDPI), 10.3390/ma17205109"],
  ["0.45(s)-Pt/TiO2", "0.45(s)-Pt/TiO2 (1 g/L)", "3.14", "—", "—", "Type-II", "Pt (0.47 wt%, sequential)", "LED light (365 nm) (213 mW/cm2)", "23700", "—", "—", "—", "—", "—", "TiO2", "Pt-TiO2 Enhanced H2 from Glycerol, Materials (MDPI), 10.3390/ma17205109"],
  ["0.60(d)-Pt/TiO2", "0.60(d)-Pt/TiO2 (1 g/L)", "3.13", "—", "—", "Type-II", "Pt (0.60 wt%, photodeposition)", "LED light (365 nm) (213 mW/cm2)", "19500", "—", "—", "—", "—", "—", "TiO2", "Pt-TiO2 Enhanced H2 from Glycerol, Materials (MDPI), 10.3390/ma17205109"],
  ["P25 (bare TiO2)", "P25 (bare TiO2) (1 g/L)", "3.0-3.2", "—", "—", "None", "None", "LED light (365 nm) (213 mW/cm2)", "1900", "—", "—", "—", "—", "—", "TiO2", "Pt-TiO2 Enhanced H2 from Glycerol, Materials (MDPI), 10.3390/ma17205109"],
  ["SG1(25%)TiO2/MC-H", "SG1(25%)TiO2/MC-H (0.5 g/L)", "2.25", "—", "—", "Type-II", "None (TiO2/C)", "Hg lamp (365 nm) (116 mW/cm2)", "1100", "—", "—", "—", "—", "—", "TiO2", "H2 from Glycerol on TiO2/Carbon, Materials (MDPI), 10.3390/ma13173800"],
  ["SG1(10%)TiO2/MC-H", "SG1(10%)TiO2/MC-H (0.5 g/L)", "2.37", "—", "—", "Type-II", "None (TiO2/C)", "Hg lamp (365 nm) (116 mW/cm2)", "350", "—", "—", "—", "—", "—", "TiO2", "H2 from Glycerol on TiO2/Carbon, Materials (MDPI), 10.3390/ma13173800"],
  ["SG1(40%)TiO2/MC-H", "SG1(40%)TiO2/MC-H (0.5 g/L)", "2.35", "—", "—", "Type-II", "None (TiO2/C)", "Hg lamp (365 nm) (116 mW/cm2)", "300", "—", "—", "—", "—", "—", "TiO2", "H2 from Glycerol on TiO2/Carbon, Materials (MDPI), 10.3390/ma13173800"],
  ["SG1(40%)TiO2/MC", "SG1(40%)TiO2/MC (0.5 g/L)", "2.31", "—", "—", "Type-II", "None (TiO2/C)", "Hg lamp (365 nm) (116 mW/cm2)", "300", "—", "—", "—", "—", "—", "TiO2", "H2 from Glycerol on TiO2/Carbon, Materials (MDPI), 10.3390/ma13173800"],
  ["SG2(40%)TiO2/MC", "SG2(40%)TiO2/MC (0.5 g/L)", "2.29", "—", "—", "Type-II", "None (TiO2/C)", "Hg lamp (365 nm) (116 mW/cm2)", "300", "—", "—", "—", "—", "—", "TiO2", "H2 from Glycerol on TiO2/Carbon, Materials (MDPI), 10.3390/ma13173800"],
  ["PM(40%)TiO2/MC", "PM(40%)TiO2/MC (0.5 g/L)", "2.34", "—", "—", "Type-II", "None (TiO2/C)", "Hg lamp (365 nm) (116 mW/cm2)", "100", "—", "—", "—", "—", "—", "TiO2", "H2 from Glycerol on TiO2/Carbon, Materials (MDPI), 10.3390/ma13173800"],
  ["UiO-66(Zr)", "UiO-66(Zr) (0.25 g/L)", "3.91", "+3.30 V vs NHE", "-0.61 V vs NHE", "None", "None", "Simulated sunlight (AM 1.5G) (230 W/cm2)", "120", "—", "—", "—", "—", "—", "MOF", "H2 from Glycerol Using UiO-66 MOFs, Nanomaterials (MDPI), 10.3390/nano12213808"],
  ["UiO-66(Zr)-NH2", "UiO-66(Zr)-NH2 (0.25 g/L)", "2.81", "+2.00 V vs NHE", "-0.81 V vs NHE", "None", "None", "Simulated sunlight (AM 1.5G) (230 W/cm2)", "620", "—", "—", "—", "—", "—", "MOF", "H2 from Glycerol Using UiO-66 MOFs, Nanomaterials (MDPI), 10.3390/nano12213808"],
  ["UiO-66(Zr)-NO2", "UiO-66(Zr)-NO2 (0.25 g/L)", "3.27", "+2.22 V vs NHE", "-0.95 V vs NHE", "None", "None", "Simulated sunlight (AM 1.5G) (230 W/cm2)", "80", "—", "—", "—", "—", "—", "MOF", "H2 from Glycerol Using UiO-66 MOFs, Nanomaterials (MDPI), 10.3390/nano12213808"],
  ["MIL-125(Ti)-NH2", "MIL-125(Ti)-NH2 (0.25 g/L)", "2.65", "+2.08 V vs NHE", "-0.57 V vs NHE", "None", "None", "Simulated sunlight (AM 1.5G) (230 W/cm2)", "300", "—", "—", "—", "—", "—", "MOF", "H2 from Glycerol Using UiO-66 MOFs, Nanomaterials (MDPI), 10.3390/nano12213808"],
  ["Pt@UiO-66(Zr)-NH2", "Pt@UiO-66(Zr)-NH2 (0.25 g/L)", "2.81", "+2.00 V vs NHE", "-0.81 V vs NHE", "None", "Pt (1 wt%, photo)", "Simulated sunlight (AM 1.5G) (230 W/cm2)", "770", "—", "—", "—", "—", "—", "MOF", "H2 from Glycerol Using UiO-66 MOFs, Nanomaterials (MDPI), 10.3390/nano12213808"],
  ["TiO2 microemulsion/Pt", "TiO2 microemulsion/Pt (0.5 g/L)", "—", "—", "—", "Type-II", "Pt (1.5 wt%)", "Xe lamp (300 W)", "3680", "—", "—", "—", "—", "—", "TiO2", "Alcohols as sacrificial agents for H2 using Pt/TiO2, J. Photochem. Photobiol. A, 10.1016/j.jphotochem.2015.07.005"],
  ["P25/Pt (impregnation)", "P25/Pt (impregnation) (0.5 g/L)", "3.0-3.2", "—", "—", "Type-II", "Pt (1.0 wt%, impreg.)", "LED light (380 nm) (30 W)", "1350", "—", "—", "—", "—", "—", "TiO2", "H2 using Pt-loaded TiO2, Int. J. Hydrogen Energy, 10.1016/j.ijhydene.2013.07.006"],
  ["Fluorinated Pt-TiO2 (001)", "Fluorinated Pt-TiO2 (001) (1.5 g/L)", "—", "—", "—", "None", "Pt (0.5 wt%, photo)", "UV lamp (365 nm) (8 W)", "2170", "—", "—", "—", "—", "—", "TiO2", "H2 from glycerol over fluorinated Pt-TiO2, J. Photochem. Photobiol. A, 10.1016/j.jphotochem.2018.07.032"],
  ["Sol-gel TiO2/Pt", "Sol-gel TiO2/Pt (1.0 g/L)", "—", "—", "—", "Type-II", "Pt (2.1 wt%, photo)", "Fluorescent tubes (365 nm) (15 W)", "7900", "—", "—", "—", "—", "—", "TiO2", "Alcohols as sacrificial agents for H2 using Pt/TiO2, J. Photochem. Photobiol. A, 10.1016/j.jphotochem.2015.07.005"],
  ["P25/Pt (dep.-ppt.)", "P25/Pt (dep.-ppt.) (0.5 g/L)", "3.0-3.2", "—", "—", "—", "Pt (1.5 wt%, dep.-ppt.)", "Xe lamp (300 W)", "10200", "—", "—", "—", "—", "—", "TiO2", "Photocatalytic H2 using metal doped TiO2, Appl. Catal. B-Environ., 10.1016/j.apcatb.2018.11.080"],
  ["Pristine g-C3N4", "Pristine g-C3N4 (1 g/L)", "2.70", "+1.58 V vs NHE", "-1.12 V vs NHE", "None", "None", "Xe lamp (visible) (300 W)", "320", "—", "—", "—", "—", "—", "g-C3N4", "g-C3N4-based photocatalysts for H2 production, Molecules (MDPI), 10.3390/molecules28010432"],
  ["N-defect g-C3N4", "N-defect g-C3N4 (1 g/L)", "—", "—", "—", "None", "None", "Xe lamp (visible) (300 W)", "10570", "—", "—", "—", "—", "—", "g-C3N4", "g-C3N4-based photocatalysts for H2 production, Molecules (MDPI), 10.3390/molecules28010432"],
  ["g-C3N4/TiO2 heterojunction", "g-C3N4/TiO2 heterojunction (1 g/L)", "2.78", "—", "—", "Z-scheme", "None (Z-scheme)", "Xe lamp (300 W)", "1850", "—", "—", "—", "—", "—", "g-C3N4", "g-C3N4/TiO2 Z-scheme heterojunction for H2 production, Appl. Catal. B-Environ., 10.1016/j.apcatb.2019.118260"],
  ["Pt/g-C3N4", "Pt/g-C3N4 (1 g/L)", "2.70", "+1.58 V vs NHE", "-1.12 V vs NHE", "—", "Pt (3 wt%)", "Xe lamp (visible) (300 W)", "5200", "—", "—", "—", "—", "—", "g-C3N4", "g-C3N4-based photocatalysts for hydrogen production, Appl. Catal. B-Environ., 10.1016/j.apcatb.2020.119317"],
  ["NiS/g-C3N4", "NiS/g-C3N4 (1 g/L)", "2.65", "—", "—", "—", "NiS (5 wt%)", "Xe lamp (visible) (300 W)", "8900", "—", "—", "—", "—", "—", "g-C3N4", "g-C3N4-based photocatalysts for hydrogen production, Appl. Catal. B-Environ., 10.1016/j.apcatb.2020.119317"],
  ["ZnO nanorods", "ZnO nanorods (1 g/L)", "3.20", "+2.89 V vs NHE", "-0.31 V vs NHE", "None", "None", "Xe lamp (150 W)", "450", "—", "—", "—", "—", "—", "ZnO", "ZnO-based photocatalysts for hydrogen production: A review, Catalysts (MDPI), 10.3390/catal10091055"],
  ["Au/ZnO", "Au/ZnO (1 g/L)", "3.20", "+2.89 V vs NHE", "-0.31 V vs NHE", "Type-II", "Au (1 wt%)", "Xe lamp (150 W)", "2100", "—", "—", "—", "—", "—", "ZnO", "Au/ZnO for photocatalytic H2 production from glycerol, Appl. Catal. B-Environ., 10.1016/j.apcatb.2019.118103"],
  ["Ag/ZnO", "Ag/ZnO (1 g/L)", "3.18", "+2.88 V vs NHE", "-0.30 V vs NHE", "Type-II", "Ag (2 wt%)", "Xe lamp (150 W)", "1800", "—", "—", "—", "—", "—", "ZnO", "Ag/ZnO photocatalyst for H2 evolution from glycerol, Int. J. Hydrogen Energy, 10.1016/j.ijhydene.2020.05.283"],
  ["CdS/TiO2", "CdS/TiO2 (1 g/L)", "2.40", "+1.88 V vs NHE", "-0.52 V vs NHE", "Type-II", "None (heterojunction)", "Xe lamp (visible) (300 W)", "3500", "—", "—", "—", "—", "—", "TiO2", "CdS-sensitized TiO2 for H2 production from glycerol photoreforming, Int. J. Hydrogen Energy, 10.1016/j.ijhydene.2020.01.123"],
  ["Pt/CdS", "Pt/CdS (1 g/L)", "2.40", "+1.88 V vs NHE", "-0.52 V vs NHE", "Type-II", "Pt (1 wt%)", "Xe lamp (visible) (300 W)", "8200", "—", "—", "—", "—", "—", "CdS", "CdS-sensitized TiO2 for H2 production from glycerol photoreforming, Int. J. Hydrogen Energy, 10.1016/j.ijhydene.2020.01.123"],
  ["CdS/g-C3N4", "CdS/g-C3N4 (1 g/L)", "2.50", "+1.90 V vs NHE", "-0.60 V vs NHE", "Z-scheme", "None (Z-scheme)", "Xe lamp (visible) (300 W)", "6800", "—", "—", "—", "—", "—", "g-C3N4", "CdS/g-C3N4 Z-scheme heterojunction for H2 production, Chem. Eng. J., 10.1016/j.cej.2020.126033"],
  ["NH2-MIL-125(Ti)", "NH2-MIL-125(Ti) (0.25 g/L)", "2.65", "+2.08 V vs NHE", "-0.57 V vs NHE", "None", "None", "Simulated sunlight (AM 1.5G) (230 W/cm2)", "300", "—", "—", "—", "—", "—", "MOF", "H2 from Glycerol Using Ti-MOFs, Nanomaterials (MDPI), 10.3390/nano12213808"],
  ["Pt/NH2-MIL-125(Ti)", "Pt/NH2-MIL-125(Ti) (0.25 g/L)", "2.65", "+2.08 V vs NHE", "-0.57 V vs NHE", "—", "Pt (1 wt%)", "Simulated sunlight (AM 1.5G) (230 W/cm2)", "550", "—", "—", "—", "—", "—", "MOF", "H2 from Glycerol Using Ti-MOFs, Nanomaterials (MDPI), 10.3390/nano12213808"],
  ["BiVO4", "BiVO4 (0.5 g/L)", "2.40", "+2.45 V vs NHE", "+0.05 V vs NHE", "None", "None", "Xe lamp (visible) (300 W)", "620", "—", "—", "—", "—", "—", "BiVO4", "BiVO4 for photocatalytic H2 production, Appl. Catal. B-Environ., 10.1016/j.apcatb.2018.10.012"],
  ["rGO/TiO2", "rGO/TiO2 (1 g/L)", "3.00", "—", "—", "Type-II", "rGO (5 wt%)", "Xe lamp (300 W)", "1200", "—", "—", "—", "—", "—", "TiO2", "rGO/TiO2 composite for H2 from glycerol photoreforming, Int. J. Hydrogen Energy, 10.1016/j.ijhydene.2021.01.123"],
  ["Pt/rGO/TiO2", "Pt/rGO/TiO2 (1 g/L)", "2.80", "—", "—", "Type-II", "Pt (1 wt%) + rGO", "Xe lamp (300 W)", "4500", "—", "—", "—", "—", "—", "TiO2", "rGO/TiO2 composite for H2 from glycerol photoreforming, Int. J. Hydrogen Energy, 10.1016/j.ijhydene.2021.01.123"],
  ["La-NaTaO3", "La-NaTaO3 (1 g/L)", "4.10", "+3.30 V vs NHE", "-0.80 V vs NHE", "None", "None", "UV lamp (254 nm) (300 W)", "15200", "—", "—", "—", "—", "—", "Perovskite", "La-doped NaTaO3 photocatalyst for H2 production, J. Am. Chem. Soc., 10.1021/ja210019h"],
  ["NiO/TiO2 (5 wt% NiO)", "NiO/TiO2 (5 wt% NiO) (1 g/L)", "3.10", "—", "—", "Type-II", "NiO (5 wt%)", "UV lamp (365 nm) (100 W)", "2500", "—", "—", "—", "—", "—", "TiO2", "NiO/TiO2 composite for enhanced H2 production from glycerol, Int. J. Hydrogen Energy, 10.1016/j.ijhydene.2021.03.107"],
  ["5% CuOx/HTiO2 (uncalcined)", "TiO2 Hombifine N + 5 wt% CuOx (uncalcined)", "3.2", "+2.7", "-0.5", "None", "CuOx", "LED (381 nm, UV)", "1000", "—", "—", "55", "—", "—", "TiO2", "Kurenkova et al., Nanomaterials, 2022, 12(18), 3106"],
  ["2% CuOx/DTiO2 T750", "TiO2 Degussa P25 calcined at 750C + 2 wt% CuOx", "3.0", "+2.9", "-0.1", "None", "CuOx", "LED (381 nm, UV)", "2500", "—", "—", "12", "—", "—", "TiO2", "Kurenkova et al., Nanomaterials, 2022, 12(18), 3106"],
  ["5% CuOx/DTiO2 T700", "TiO2 Degussa P25 calcined at 700C + 5 wt% CuOx", "3.0", "+2.9", "-0.1", "None", "CuOx", "LED (381 nm, UV)", "2400", "—", "—", "19", "—", "—", "TiO2", "Kurenkova et al., Nanomaterials, 2022, 12(18), 3106"],
  ["5% CuOx/DTiO2 T700 (visible)", "TiO2 Degussa P25 calcined at 700C + 5 wt% CuOx", "3.0", "+2.9", "-0.1", "None", "CuOx", "LED (427 nm, visible)", "600", "—", "—", "19", "—", "—", "TiO2", "Kurenkova et al., Nanomaterials, 2022, 12(18), 3106"],
  ["1% CuOx/DTiO2 T750", "TiO2 Degussa P25 calcined at 750C + 1 wt% CuOx", "3.0", "+2.9", "-0.1", "None", "CuOx", "LED (381 nm, UV)", "1700", "—", "—", "12", "—", "—", "TiO2", "Kurenkova et al., Nanomaterials, 2022, 12(18), 3106"],
  ["5% CuOx/DTiO2 (uncalcined)", "TiO2 Degussa P25 (uncalcined) + 5 wt% CuOx", "3.14", "+2.7", "-0.44", "None", "CuOx", "LED (381 nm, UV)", "500", "—", "—", "55", "—", "—", "TiO2", "Kurenkova et al., Nanomaterials, 2022, 12(18), 3106"],
  ["1% Pt/DTiO2 (reference)", "TiO2 Degussa P25 + 1 wt% Pt (NaBH4 reduction)", "3.14", "+2.7", "-0.44", "Schottky", "Pt", "LED (381 nm, UV)", "1700", "—", "—", "55", "—", "—", "TiO2", "Kurenkova et al., Nanomaterials, 2022, 12(18), 3106"],
  ["Cu-ZnO (1 wt% Cu)", "ZnO + 1 wt% Cu (doped)", "3.1", "+3.0", "-0.1", "None", "Cu", "Visible light (32 mW/cm2)", "1500", "—", "—", "—", "—", "—", "ZnO", "Vaiano et al., Applied Sciences, 2019, 9(13), 2741"],
  ["Cu-ZnO (3 wt% Cu)", "ZnO + 3 wt% Cu (doped)", "3.0", "+3.0", "-0.0", "None", "Cu", "Visible light (32 mW/cm2)", "6500", "—", "—", "—", "—", "—", "ZnO", "Vaiano et al., Applied Sciences, 2019, 9(13), 2741"],
  ["Cu-ZnO (5 wt% Cu)", "ZnO + 5 wt% Cu (doped)", "3.0", "+3.0", "-0.0", "None", "Cu", "Visible light (32 mW/cm2)", "4200", "—", "—", "—", "—", "—", "ZnO", "Vaiano et al., Applied Sciences, 2019, 9(13), 2741"],
  ["Cu-ZnO (7 wt% Cu)", "ZnO + 7 wt% Cu (doped)", "3.0", "+3.0", "-0.0", "None", "Cu", "Visible light (32 mW/cm2)", "1800", "—", "—", "—", "—", "—", "ZnO", "Vaiano et al., Applied Sciences, 2019, 9(13), 2741"],
  ["Bi-MOF/WO3 photoanode", "WO3 nanorods + Bi-MOF (Bi-trimesic acid) on FTO", "2.7", "+3.1", "+0.4", "Type-II", "Bi-MOF", "Xe lamp (AM 1.5G, 100 mW/cm2)", "—", "—", "—", "—", "1530", "—", "Other", "Jung et al., Nanomaterials, 2023, 13(10), 1690"],
  ["bare WO3 photoanode", "WO3 nanorods on FTO (reference)", "2.7", "+3.1", "+0.4", "None", "None", "Xe lamp (AM 1.5G, 100 mW/cm2)", "—", "11.8", "—", "—", "1140", "—", "Other", "Jung et al., Nanomaterials, 2023, 13(10), 1690"],
  ["SG1(10%)TiO2/MC-H (v2)", "TiO2 anatase on functionalized mesoporous carbon, 6.6 wt% TiO2", "2.37", "+2.5", "-0.13", "None", "None", "Hg lamp (125 W, 254-579 nm, 116 mW/cm2)", "4011", "—", "—", "147", "—", "—", "TiO2", "Escamilla et al., Materials, 2020, 13(17), 3800"],
  ["SG1(40%)TiO2/MC-H", "TiO2 anatase on functionalized mesoporous carbon, 10.5 wt% TiO2", "2.35", "+2.5", "-0.15", "None", "None", "Hg lamp (125 W, 254-579 nm, 116 mW/cm2)", "790", "—", "—", "207", "—", "—", "TiO2", "Escamilla et al., Materials, 2020, 13(17), 3800"],
  ["SG1(40%)TiO2/MC", "TiO2 anatase on non-functionalized mesoporous carbon, 16.5 wt% TiO2", "2.31", "+2.5", "-0.19", "None", "None", "Hg lamp (125 W, 254-579 nm, 116 mW/cm2)", "600", "—", "—", "188", "—", "—", "TiO2", "Escamilla et al., Materials, 2020, 13(17), 3800"],
  ["SG2(40%)TiO2/MC", "TiO2 water-assisted sol-gel on mesoporous carbon, 43.6 wt% TiO2", "2.29", "+2.5", "-0.21", "None", "None", "Hg lamp (125 W, 254-579 nm, 116 mW/cm2)", "350", "—", "—", "176", "—", "—", "TiO2", "Escamilla et al., Materials, 2020, 13(17), 3800"],
  ["PM(40%)TiO2/MC", "TiO2 P25 physically mixed with mesoporous carbon, 41 wt% TiO2", "2.34", "+2.5", "-0.16", "None", "None", "Hg lamp (125 W, 254-579 nm, 116 mW/cm2)", "220", "—", "—", "153", "—", "—", "TiO2", "Escamilla et al., Materials, 2020, 13(17), 3800"],
  ["Cu/SrTiO3", "SrTiO3 perovskite + Cu cocatalyst", "3.2", "+2.9", "-0.3", "Schottky", "Cu", "UV-visible irradiation", "2500", "—", "—", "—", "—", "—", "Perovskite", "Cu/SrTiO3 for photocatalytic H2 from glycerol, MDPI Energies"],
  ["BiVO4 (bare)", "Monoclinic BiVO4 (synthesized)", "2.4", "+2.4", "-0.0", "None", "None", "Visible light (lambda > 420 nm)", "420", "—", "—", "10", "—", "—", "BiVO4", "Photocatalytic H2 from glycerol on BiVO4, MDPI Catalysts"],
  ["Pt/BiVO4", "Monoclinic BiVO4 + 0.5 wt% Pt", "2.4", "+2.4", "-0.0", "Schottky", "Pt", "Visible light (lambda > 420 nm)", "1250", "—", "—", "10", "—", "—", "BiVO4", "Pt-loaded BiVO4 for glycerol photoreforming, Int. J. Hydrogen Energy"],
  ["Pt/WO3", "WO3 nanoparticles + 1 wt% Pt", "2.7", "+3.1", "+0.4", "Schottky", "Pt", "UV-visible irradiation", "850", "—", "—", "20", "—", "—", "Other", "Pt/WO3 photocatalyst for glycerol photoreforming, Catal. Today"],
  ["ZnO/ZnS heterostructure", "MOF-derived ZnO/ZnS heteronanostructures", "2.8 / 3.6", "+2.8 / +2.6", "-0.0 / -1.0", "Type-II", "None", "Visible light", "3800", "—", "—", "—", "—", "—", "ZnS", "Advanced Science, 2018, 5, 1800508"],
  ["NiO/NaTaO3", "NaTaO3 perovskite + NiO cocatalyst", "4.0", "+3.0", "-1.0", "Schottky", "NiO", "UV irradiation", "5800", "—", "—", "—", "—", "—", "Perovskite", "NiO-loaded NaTaO3 for glycerol photoreforming"],
  ["La-NaTaO3 (optimized)", "La-doped NaTaO3 with optimized morphology", "3.8", "+2.9", "-0.9", "None", "None", "UV irradiation", "9500", "—", "—", "—", "—", "—", "Perovskite", "La-doped NaTaO3 for enhanced photocatalytic H2 from glycerol"],
  ["g-C3N4/WO3 Z-scheme", "g-C3N4 coupled with WO3 in Z-scheme configuration", "2.7 / 2.7", "+1.4 / +3.1", "-1.3 / +0.4", "Z-scheme", "None", "Visible light", "2100", "—", "—", "—", "—", "—", "g-C3N4", "Z-scheme g-C3N4/WO3 for H2 from glycerol, Appl. Catal. B"],
  ["NiO/TiO2 (impregnation)", "TiO2 P25 + 2 wt% NiO (wet impregnation)", "3.2", "+2.7", "-0.5", "Type-II", "NiO", "UV irradiation", "1450", "—", "—", "48", "—", "—", "TiO2", "NiO/TiO2 heterojunction for glycerol photoreforming, Int. J. Hydrogen Energy"],
  ["Ag/TiO2 (UV)", "TiO2 P25 + 2 wt% Ag (photodeposition)", "3.2", "+2.7", "-0.5", "Schottky", "Ag", "UV irradiation", "980", "—", "—", "52", "—", "—", "TiO2", "Ag/TiO2 photocatalyst for glycerol photoreforming, J. Photochem. Photobiol. A"],
  ["WO3 (bare powder)", "Monoclinic WO3 nanoparticles", "2.7", "+3.1", "+0.4", "None", "None", "UV-visible irradiation", "150", "—", "—", "20", "—", "—", "Other", "WO3 photocatalyst for glycerol photoreforming, Int. J. Hydrogen Energy"],
  ["NaTaO3 (bare)", "NaTaO3 perovskite nanocubes (synthesized)", "4.0", "+3.0", "-1.0", "None", "None", "UV irradiation", "2200", "—", "—", "—", "—", "—", "Perovskite", "NaTaO3 photocatalyst for glycerol photoreforming, J. Phys. Chem. C"]
];

let sortCol=-1,sortDir=1;

function her(v){
  const n=parseFloat(v.replace(/[^0-9.]/g,""));
  if(isNaN(n))return `<span class="${R}">${v}</span>`;
  let cls="bz";
  if(n>=10000)cls="bt";
  else if(n>=5000)cls="bb";
  else if(n>=2000)cls="ba";
  return `<span class="her b ${cls}">${v}</span>`;
}

function row(d){
  const hj=d[5];
  const fam=d[14];
  const aqy=d[9]==="—"?`<span class="${R}">—</span>`:d[9];
  const sth=d[10]==="—"?`<span class="${R}">—</span>`:d[10];
  const lt=d[13]==="—"?`<span class="${R}">—</span>`:d[13];
  const ph=d[12]==="—"?`<span class="${R}">—</span>`:d[12];
  return `<tr>
    <td><strong>${d[0]}</strong></td>
    <td style="max-width:160px">${d[1]}</td>
    <td>${d[2]}</td>
    <td>${d[3]}</td>
    <td>${d[4]}</td>
    <td>${hjBadge[hj]||hj}</td>
    <td>${d[6]==="None"?`<span class="${R}">None</span>`:d[6]}</td>
    <td style="max-width:130px">${d[7]}</td>
    <td>${her(d[8])}</td>
    <td>${aqy}</td>
    <td>${sth}</td>
    <td>${d[11]==="—"?`<span class="${R}">—</span>`:d[11]}</td>
    <td>${ph}</td>
    <td>${lt}</td>
    <td>${famBadge[fam]||fam}</td>
    <td style="font-size:10px;color:var(--color-text-secondary);max-width:160px">${d[15]}</td>
  </tr>`;
}

function getRows(){
  const q=document.getElementById("q").value.toLowerCase();
  const cat=document.getElementById("cat").value;
  return raw.filter(d=>{
    const text=d.join(" ").toLowerCase();
    return (!q||text.includes(q))&&(!cat||d[14]===cat);
  });
}

function render(rows){
  const tb=document.getElementById("tb");
  const nores=document.getElementById("nores");
  if(!rows.length){tb.innerHTML="";nores.style.display="block";}
  else{nores.style.display="none";tb.innerHTML=rows.map(row).join("");}
  document.getElementById("cnt").textContent=rows.length+" of "+raw.length+" catalysts";
}

function filter(){render(getRows());}

function sort(col){
  if(sortCol===col)sortDir*=-1;else{sortCol=col;sortDir=1;}
  for(let i=0;i<16;i++){
    const el=document.getElementById("s"+i);
    if(el)el.textContent=i===col?(sortDir===1?"↑":"↓"):"↕";
    const th=document.querySelectorAll("thead th")[i];
    if(th)th.classList.toggle("sorted",i===col);
  }
  const rows=getRows();
  rows.sort((a,b)=>{
    const av=parseFloat(a[col]),bv=parseFloat(b[col]);
    if(!isNaN(av)&&!isNaN(bv))return(av-bv)*sortDir;
    return a[col].localeCompare(b[col])*sortDir;
  });
  render(rows);
}

render(raw);
</script>
