Repository: RaunakOP-web/Photocatalyst-Trial-

# Glycerol Photocatalyst HER Prediction

## Overview

Machine learning pipeline to **predict and rank photocatalysts** for hydrogen
evolution via glycerol photoreforming. Trains XGBoost and LightGBM regressors on
an 886-row literature-mined dataset, using physically meaningful features to
predict the hydrogen evolution rate (HER, µmol g⁻¹ h⁻¹).

## Project Structure

```
Photocatalyst-Trial-/
├── data/
│   ├── raw/                  ← drop your dataset here
│   │   └── .gitkeep
│   ├── processed/            ← cleaned/encoded data (auto-generated)
│   │   └── .gitkeep
│   └── results/              ← model outputs, predictions, plots
│       └── .gitkeep
├── notebooks/
│   ├── 01_EDA.ipynb          ← exploratory data analysis
│   ├── 02_preprocessing.ipynb
│   └── 03_training_and_eval.ipynb
├── src/
│   ├── __init__.py
│   ├── preprocess.py         ← data cleaning and feature engineering
│   ├── train.py              ← model training
│   ├── evaluate.py           ← metrics and plots
│   └── predict.py            ← inference on new catalysts
├── models/                   ← saved model files (.joblib)
│   └── .gitkeep
├── requirements.txt
├── .gitignore
└── README.md
```

# Clone the repo
git clone https://github.com/RaunakOP-web/Photocatalyst-Trial-.git
cd Photocatalyst-Trial-

# Create a virtual environment (recommended)
python -m venv .venv
source .venv/bin/activate   # Linux/macOS
.venv\Scripts\activate      # Windows

## Usage — Step by Step

### Step 1: Add your dataset

Drop your master dataset (CSV, JSON, or XLSX) into `data/raw/`.

### Step 2: Preprocess

```bash
python src/preprocess.py
```

Loads the raw data, cleans out outliers and duplicates, handles missing values dynamically, normalizes strings, splits dataset using stratified sampling, and target-encodes categorical variables.

### Step 3: Train

```bash
python src/train.py
```

Performs Optuna hyperparameter optimization for LightGBM and XGBoost, performs a final fit with early stopping, trains a Ridge baseline, runs Leave-One-Material-Out CV (LOMO-CV), and saves the trained models and training results.

### Step 4: Evaluate

```bash
python src/evaluate.py
```

Generates 10 performance, residual, distribution, learning curve, and SHAP plots, and outputs consolidated metrics.

### Step 5 (optional): Predict on new catalysts

```bash
python src/predict.py --input my_candidates.csv --bootstrap_n 100
```

Predicts HER for each row in the input CSV and computes bootstrap confidence intervals.

## Dataset

The master dataset contains **886 entries** of glycerol photoreforming
experiments mined from published literature; **838** remain after
deduplication and quality filtering (`data/processed/df_clean.csv`). Each entry includes catalyst
composition, synthesis conditions, light source parameters, and the reported
hydrogen evolution rate (HER).

> **Note:** The raw dataset is gitignored because it may contain unpublished
> research data. Add it locally to `data/raw/` before running the pipeline.

## Data Quality
- `data_quality_flag`: OK = verified; NEEDS_REVIEW = plausible but unverified; LIKELY_ERROR = confirmed duplicate or impossible value — all LIKELY_ERROR rows are dropped before training.
- Duplicate `experiment_hash` rows are deduplicated by keeping the row with the highest `metadata_completeness_score`.
- Confidence columns weight each row during training: HIGH=1.0, MEDIUM=0.7, LOW=0.3.
- **Primary generalization metric in the paper is LOMO-CV R²** (leave-one-material-out), not random CV R², because TiO₂ comprises 72% of the dataset.

## Model

| Aspect | Detail |
|---|---|
| Algorithms | XGBoost, LightGBM, Ridge |
| Validation | 5-fold cross-validation & LOMO-CV |
| Target | log₁₊ₓ(HER) — log-transformed to handle skewed distribution |
| Metrics | R² (log and original scale), MAE (µmol g⁻¹ h⁻¹), RMSE |
| Explainability | SHAP TreeExplainer |

## Results

Results will be populated after training. Run `python run_all.py`.

## Citation

```bibtex
@article{pending,
  title   = {Machine Learning-Guided Discovery of High-Performance Photocatalysts
             for Glycerol Photoreforming Hydrogen Evolution},
  author  = {[authors]},
  journal = {[journal]},
  year    = {2025},
  doi     = {pending}
}
```

## Dashboard

`index.html` (deployed on Vercel) reads all of its numbers from a data block
written by `build_dashboard.py`. After re-running the pipeline, refresh it with:

```bash
python build_dashboard.py          # rewrite the data block in index.html
python build_dashboard.py --check  # only report inconsistencies between outputs
```

File: combined_catalyst_dataset_16col.json (part 1 of 2)
[
    [
        "Catalyst name",
        "Composition_Raw",
        "Bandgap_Raw (eV)",
        "VB_Raw (V vs NHE)",
        "CB_Raw (V vs NHE)",
        "Heterojunction_Type",
        "Co_Catalyst",
        "Light_Source",
        "HER_Raw (µmol/g/h)",
        "AQY_Raw (%)",
        "STH_Raw (%)",
        "BET_Raw (m2/g)",
        "Photocurrent_Raw (uA/cm2)",
        "Carrier_Lifetime_Raw",
        "Family",
        "Reference"
    ],
    [
        "Pt/TiO2 (0.3wt%)",
        "TiO2 P25 + 0.3 wt% Pt",
        "3.2",
        "+2.7",
        "-0.5",
        "Schottky",
        "Pt",
        "300 W Xe lamp (full spectrum)",
        "1350",
        "—",
        "—",
        "50",
        "—",
        "—",
        "TiO2",
        "Comparative study of photoreforming of glycerol on Pt/TiO2, ResearchGate, 2020"
    ],
    [
        "Cu/ZnO",
        "ZnO + 1.08 mol% Cu",
        "3.1",
        "+3.0",
        "-0.1",
        "None",
        "Cu",
        "Visible light (32 mW/cm2)",
        "795",
        "—",
        "—",
        "38",
        "18",
        "—",
        "Other",
        "MDPI Applied Sciences, 2019, 9(13), 2741"
    ],
    [
        "Cu/TiO2 (2.5wt%)",
        "TiO2 + 2.5 wt% Cu",
        "3.14",
        "+2.85",
        "-0.29",
        "None",
        "Cu",
        "300 W Xe lamp (UV-visible)",
        "1850",
        "17.67",
        "—",
        "178.5",
        "—",
        "—",
        "TiO2",
        "Langmuir, 2023, 39, 41"
    ],
    [
        "CuO_x/TiO2",
        "TiO2 + 0.68 wt% CuO",
        "3.2 / 1.7",
        "+2.7 / +1.5",
        "-0.5 / -0.2",
        "Type-II",
        "CuO",
        "UV light",
        "550",
        "—",
        "—",
        "55",
        "—",
        "—",
        "TiO2",
        "Comparative study of photoreforming of glycerol on Pt/TiO2 and CuOx/TiO2, ResearchGate, 2020"
    ],
    [
        "CdS/CdOx QDs",
        "CdS Quantum Dots with CdOx passivating shell",
        "2.4",
        "+1.9",
        "-0.5",
        "Type-II",
        "None",
        "Visible light (LED, lambda > 400 nm)",
        "10200",
        "—",
        "—",
        "—",
        "—",
        "15.2 ns",
        "CdS",
        "Green Chemistry, 2020, 22, 3350"
    ],
    [
        "Ni2P/g-C3N4",
        "g-C3N4 + 2.0 wt% Ni2P",
        "2.7",
        "+1.6",
        "-1.1",
        "Schottky",
        "Ni2P",
        "Visible light (LED, lambda > 420 nm)",
        "510",
        "—",
        "—",
        "45",
        "—",
        "—",
        "g-C3N4",
        "Green Chemistry, 2020, 22, 3350"
    ],
    [
        "Cu-Pt/TiO2",
        "TiO2 + 0.08 mol% bimetallic Cu-Pt",
        "3.1",
        "+2.7",
        "-0.4",
        "Schottky",
        "Cu-Pt",
        "300 W Xe lamp (full spectrum)",
        "3940",
        "65.0",
        "—",
        "52",
        "240",
        "—",
        "TiO2",
        "Hydrogen Evolution via Glycerol Photoreforming over Cu-Pt Nanoalloys on TiO2, ResearchGate, 2015"
    ],
    [
        "Zn0.5Cd0.5S (twinning)",
        "Zn0.5Cd0.5S solid solution with twinning superlattice (WZ/ZB)",
        "2.52",
        "+1.72",
        "-0.80",
        "S-scheme",
        "None",
        "300 W Xe lamp (lambda > 420 nm)",
        "4850",
        "12.4",
        "—",
        "64",
        "110",
        "2.4 ns",
        "CdS",
        "Bandgap engineering of Zn1-xCdxS for glycerol photo(electro)reforming, OAE Publishing, 2025"
    ],
    [
        "TiO2@HKUST-1",
        "TiO2 + HKUST-1 (Cu-MOF) composite",
        "3.2 / 2.2",
        "+2.7 / +1.8",
        "-0.5 / -0.4",
        "Type-II",
        "HKUST-1",
        "Simulated sunlight (AM 1.5G)",
        "1240",
        "—",
        "—",
        "280",
        "45",
        "—",
        "MOF",
        "Hydrogen Production from Glycerol Photoreforming on TiO2/HKUST-1, MDPI Catalysts, 2019"
    ],
    [
        "ZnS (phase junction)",
        "ZnS with sphalerite-wurtzite phase junction + sulfur vacancies",
        "3.6",
        "+2.6",
        "-1.0",
        "Type-II",
        "None",
        "300 W Xe lamp (UV-visible)",
        "2130",
        "5.8",
        "—",
        "78",
        "—",
        "1.1 ns",
        "ZnS",
        "Defect Engineering and Phase Junction ZnS, ACS Appl. Mater. Interfaces, 2015"
    ],
    [
        "Zr/g-C3N4",
        "g-C3N4 nanosheets + 20% Zirconium doping",
        "3.07",
        "+1.57",
        "-1.50",
        "None",
        "Zr",
        "Visible light (lambda > 420 nm)",
        "3103",
        "4.34",
        "—",
        "46.1",
        "—",
        "—",
        "g-C3N4",
        "Benchmarking g-C3N4-based photocatalysts, ResearchGate, 2023"
    ],
    [
        "Cu/TiO2 (Thermal, 70C)",
        "TiO2 + 0.7 wt% Cu (photo-thermal system at 70C)",
        "3.15",
        "+2.75",
        "-0.40",
        "None",
        "Cu",
        "Visible-Light Photo-thermal (70C)",
        "10421",
        "—",
        "—",
        "58",
        "—",
        "—",
        "TiO2",
        "Construction of photocatalytic plates for H2, ResearchGate, 2023"
    ],
    [
        "Ni-hybrid CdS QDs",
        "MPA-stabilized CdS QDs with in-situ Ni2+ hybrid",
        "2.4",
        "+1.8",
        "-0.6",
        "None",
        "Ni",
        "Visible light (lambda > 400 nm)",
        "74600",
        "—",
        "—",
        "—",
        "—",
        "—",
        "CdS",
        "Wang et al., ChemSusChem, 2014, 7(5), 1468-1475"
    ],
    [
        "Ni(OH)2/TiO2",
        "TiO2 + 0.23 mol% Ni(OH)2 clusters",
        "3.2",
        "+2.7",
        "-0.5",
        "None",
        "Ni(OH)2",
        "300 W Xe lamp (full spectrum)",
        "3056",
        "12.4",
        "—",
        "55",
        "—",
        "—",
        "TiO2",
        "Yu et al., J. Phys. Chem. C, 2011, 115(11), 4953-4958"
    ],
    [
        "Pt/TiO2 (immobilised plates)",
        "TiO2 (P25) plates + 0.3 wt% Pt (immobilized)",
        "3.2",
        "+2.7",
        "-0.5",
        "Schottky",
        "Pt",
        "300 W Xe lamp (visible spectrum)",
        "8600",
        "—",
        "—",
        "63.45",
        "—",
        "—",
        "TiO2",
        "ACS Omega, 2026, 11, 9312-9324"
    ],
    [
        "Cu2O/TiO2 (thin film)",
        "TiO2 + Cu2O (+1 valence state Cu exclusively)",
        "3.2 / 2.1",
        "+2.7 / +1.5",
        "-0.5 / -0.6",
        "Type-II",
        "Cu2O",
        "Simulated Solar Light (AM 1.5G)",
        "7060",
        "—",
        "—",
        "48",
        "—",
        "—",
        "TiO2",
        "ACS Appl. Energy Mater., 2023, 6, 2272"
    ],
    [
        "UiO-66+MIL-101/CuInS2",
        "UiO-66(Zr) + NH2-MIL-101(Fe) + CuInS2 ternary composite",
        "2.8 / 1.9 / 1.5",
        "+1.8 / +1.4 / +1.1",
        "-1.0 / -0.5 / -0.4",
        "Z-scheme",
        "None",
        "300 W Xe lamp (visible light, lambda > 420 nm)",
        "888",
        "—",
        "—",
        "420",
        "—",
        "—",
        "MOF",
        "J. Colloid Interface Sci., 2023, 640, 368-379"
    ],
    [
        "Pt@UiO-66(Zr)-NH2 (1wt%)",
        "UiO-66(Zr)-NH2 + 1.0 wt% Pt nanoparticles",
        "2.8",
        "+1.8",
        "-1.0",
        "Schottky",
        "Pt",
        "Simulated sunlight (AM 1.5G)",
        "310",
        "1.2",
        "—",
        "820",
        "35",
        "22.4 ns",
        "MOF",
        "MDPI Nanomaterials, 2022, 12(21), 3808"
    ],
    [
        "HCNTs (g-C3N4)",
        "Hollow g-C3N4 Nanotubes via EG/CA assembly template",
        "2.65",
        "+1.5",
        "-1.15",
        "None",
        "None",
        "Visible light (lambda > 420 nm)",
        "14409",
        "—",
        "—",
        "102.24",
        "—",
        "—",
        "g-C3N4",
        "ChemCatChem, 2025, e202500109"
    ],
    [
        "CoSx/ZnCdS",
        "Zn0.5Cd0.5S + 1.6 wt% CoSx",
        "2.5",
        "+1.7",
        "-0.8",
        "Schottky",
        "CoSx",
        "300 W Xe lamp (visible spectrum, lambda > 420 nm)",
        "20100",
        "—",
        "—",
        "62",
        "—",
        "—",
        "CdS",
        "PMC, Recent Advances in Dual-Functional Composites, 2025"
    ],
    [
        "NiFe2O4/MnCdS",
        "Mn0.3Cd0.7S solid solution + 10 wt% NiFe2O4",
        "2.3 / 1.9",
        "+1.6 / +1.5",
        "-0.7 / -0.4",
        "Type-II",
        "NiFe2O4",
        "Simulated solar irradiation",
        "19680",
        "—",
        "—",
        "72",
        "—",
        "—",
        "CdS",
        "Journal of Materials Science, 2023, 61, 20"
    ],
    [
        "BiOCl@ZnIn2S4",
        "ZnIn2S4 + 4 wt% BiOCl composite",
        "2.4 / 3.4",
        "+1.5 / +3.0",
        "-0.9 / -0.4",
        "Z-scheme",
        "Pt",
        "Visible light (lambda > 400 nm)",
        "674",
        "—",
        "—",
        "85",
        "—",
        "—",
        "Other",
        "J. Colloid Interface Sci., 2023, 640"
    ],
    [
        "Pt/g-C3N4 (Potapenko)",
        "g-C3N4 + 1.0 wt% Pt co-catalyst",
        "2.7",
        "+1.6",
        "-1.1",
        "Schottky",
        "Pt",
        "Visible light (430 nm LED)",
        "180",
        "—",
        "—",
        "35",
        "—",
        "—",
        "g-C3N4",
        "Potapenko et al., Control of by-product formation rates on Pt/g-C3N4, 2023"
    ],
    [
        "Bi2S3/ZnIn2S4",
        "ZnIn2S4 with in-situ formed Bi2S3 interface",
        "2.4 / 1.3",
        "+1.5 / +1.1",
        "-0.9 / -0.2",
        "Z-scheme",
        "None",
        "Visible light (lambda > 420 nm)",
        "1634",
        "—",
        "—",
        "94",
        "—",
        "—",
        "Other",
        "ACS Applied Energy Materials, 2022, 5(8)"
    ],
    [
        "NiS/g-C3N4 (Wang 2018)",
        "g-C3N4 decorated with NiS nanoparticles",
        "2.7",
        "+1.4",
        "-1.3",
        "Schottky",
        "NiS",
        "300 W Xe lamp (lambda > 420 nm)",
        "3250",
        "1.8",
        "—",
        "68",
        "12",
        "2.1 ns",
        "g-C3N4",
        "Wang et al., Appl. Catal. B, 2018"
    ],
    [
        "MoS2/g-C3N4",
        "Few-layer MoS2 on g-C3N4 nanosheets",
        "2.7",
        "+1.4",
        "-1.3",
        "Type-II",
        "MoS2",
        "300 W Xe lamp (lambda > 420 nm)",
        "4100",
        "2.3",
        "—",
        "74",
        "18",
        "3.4 ns",
        "g-C3N4",
        "Zhang et al., Int. J. Hydrogen Energy, 2019"
    ],
    [
        "Pt/ZnS",
        "ZnS loaded with 1 wt% Pt",
        "3.6",
        "+2.6",
        "-1.0",
        "Schottky",
        "Pt",
        "500 W Hg lamp",
        "12600",
        "—",
        "—",
        "92",
        "—",
        "—",
        "ZnS",
        "Kudo et al., J. Catal., 2002"
    ],
    [
        "CdS/ZnS solid solution",
        "CdS-ZnS solid solution",
        "2.5 / 3.6",
        "+1.8 / +2.6",
        "-0.6 / -1.0",
        "Type-II",
        "None",
        "300 W Xe lamp (lambda > 420 nm)",
        "5200",
        "3.2",
        "—",
        "81",
        "25",
        "4.2 ns",
        "CdS",
        "Chen et al., Catal. Sci. Technol., 2017"
    ],
    [
        "Pt/CdS nanorods",
        "CdS nanorods with 0.5 wt% Pt",
        "2.4",
        "+1.8",
        "-0.6",
        "Schottky",
        "Pt",
        "300 W Xe lamp (lambda > 420 nm)",
        "8900",
        "5.1",
        "—",
        "56",
        "40",
        "5.5 ns",
        "CdS",
        "Li et al., J. Phys. Chem. C, 2016"
    ],
    [
        "WO3/TiO2",
        "WO3-TiO2 composite photocatalyst",
        "2.7 / 3.2",
        "+3.1 / +2.9",
        "+0.4 / -0.3",
        "Type-II",
        "None",
        "UV-visible irradiation",
        "1450",
        "—",
        "—",
        "44",
        "8",
        "—",
        "Other",
        "Ramos-Delgado et al., Catal. Today, 2015"
    ],
    [
        "Cu2O/TiO2 (powder)",
        "Cu2O coupled TiO2 heterojunction",
        "2.1 / 3.2",
        "+0.9 / +2.9",
        "-1.2 / -0.3",
        "Type-II",
        "None",
        "Visible light irradiation",
        "2380",
        "1.1",
        "—",
        "38",
        "15",
        "2.8 ns",
        "Other",
        "Liu et al., Appl. Surf. Sci., 2018"
    ],
    [
        "NiS/CdS",
        "NiS nanoparticles on CdS",
        "2.4",
        "+1.8",
        "-0.6",
        "Schottky",
        "NiS",
        "300 W Xe lamp (lambda > 420 nm)",
        "11200",
        "7.4",
        "—",
        "63",
        "52",
        "6.1 ns",
        "CdS",
        "Yu et al., ACS Sustain. Chem. Eng., 2019"
    ],
    [
        "Pt/mesoporous TiO2",
        "Mesoporous TiO2 loaded with Pt",
        "3.2",
        "+2.9",
        "-0.3",
        "Schottky",
        "Pt",
        "UV irradiation",
        "15400",
        "—",
        "—",
        "137",
        "—",
        "—",
        "TiO2",
        "Xu et al., Microporous Mesoporous Mater., 2014"
    ],
    [
        "g-C3N4/TiO2 nanotubes",
        "g-C3N4 coupled TiO2 nanotube arrays",
        "2.7 / 3.2",
        "+1.4 / +2.9",
        "-1.3 / -0.3",
        "Type-II",
        "None",
        "Visible light irradiation",
        "2750",
        "1.5",
        "—",
        "72",
        "20",
        "3.7 ns",
        "Other",
        "Dong et al., Appl. Catal. B, 2017"
    ],
    [
        "Ag/g-C3N4",
        "Silver deposited on g-C3N4",
        "2.7",
        "+1.4",
        "-1.3",
        "Schottky",
        "Ag",
        "300 W Xe lamp (lambda > 420 nm)",
        "1980",
        "0.9",
        "—",
        "61",
        "10",
        "2.0 ns",
        "g-C3N4",
        "Yan et al., Catal. Commun., 2016"
    ],
    [
        "ZnIn2S4/g-C3N4",
        "ZnIn2S4 nanosheets coupled with g-C3N4",
        "2.5 / 2.7",
        "+1.5 / +1.4",
        "-1.0 / -1.3",
        "Z-scheme",
        "None",
        "300 W Xe lamp (lambda > 420 nm)",
        "6400",
        "4.2",
        "—",
        "89",
        "35",
        "5.8 ns",
        "Other",
        "Jiang et al., Chem. Eng. J., 2020"
    ],
    [
        "MoS2/CdS",
        "CdS nanospheres decorated with MoS2",
        "2.4",
        "+1.8",
        "-0.6",
        "Schottky",
        "MoS2",
        "Visible light irradiation",
        "9700",
        "6.5",
        "—",
        "58",
        "44",
        "5.2 ns",
        "CdS",
        "Sun et al., J. Colloid Interface Sci., 2018"
    ],
    [
        "Fe2O3/TiO2",
        "Hematite-TiO2 heterojunction",
        "2.1 / 3.2",
        "+2.4 / +2.9",
        "+0.3 / -0.3",
        "Type-II",
        "None",
        "Solar simulated light",
        "980",
        "—",
        "—",
        "47",
        "6",
        "—",
        "Other",
        "Garcia et al., Renew. Energy, 2019"
    ],
    [
        "Pt/ZnIn2S4",
        "ZnIn2S4 loaded with Pt cocatalyst",
        "2.5",
        "+1.5",
        "-1.0",
        "Schottky",
        "Pt",
        "300 W Xe lamp (lambda > 420 nm)",
        "8200",
        "5.8",
        "—",
        "95",
        "38",
        "6.4 ns",
        "Other",
        "Liang et al., Appl. Catal. B, 2021"
    ],
    [
        "Pt/Cd1-xZnxS/ZnO/Zn(OH)2",
        "Pt-loaded multiphase Cd1-xZnxS/ZnO/Zn(OH)2",
        "2.4",
        "+1.8",
        "-0.6",
        "Type-II",
        "Pt",
        "300 W Xe lamp (lambda > 420 nm)",
        "449",
        "9.6",
        "—",
        "—",
        "—",
        "—",
        "CdS",
        "Melo et al., Int. J. Hydrogen Energy, 2013"
    ],
    [
        "Pt/Cd1-xZnxS (single phase)",
        "Pt-loaded single phase Cd1-xZnxS",
        "2.4",
        "+1.8",
        "-0.6",
        "Schottky",
        "Pt",
        "300 W Xe lamp (lambda > 420 nm)",
        "214",
        "—",
        "—",
        "—",
        "—",
        "—",
        "CdS",
        "Melo et al., Int. J. Hydrogen Energy, 2013"
    ],
    [
        "Pt/hex-CdS",
        "Hexagonal CdS + Pt",
        "2.4",
        "+1.8",
        "-0.6",
        "Schottky",
        "Pt",
        "Visible light irradiation (lambda > 420 nm)",
        "—",
        "—",
        "—",
        "—",
        "—",
        "—",
        "CdS",
        "Melo et al., Int. J. Hydrogen Energy, 2014"
    ],
    [
        "Pt/CdS/TiO2",
        "Pt-loaded CdS/TiO2 hybrid",
        "2.4 / 3.2",
        "+1.8 / +2.9",
        "-0.6 / -0.3",
        "Type-II",
        "Pt",
        "Visible light (lambda > 418 nm)",
        "—",
        "—",
        "—",
        "—",
        "—",
        "—",
        "Other",
        "Sakthivel et al., J. Photochem. Photobiol. A, 2011"
    ],
    [
        "Pt/TiO2/CdS",
        "Pt-loaded TiO2/CdS hybrid",
        "3.2 / 2.4",
        "+2.9 / +1.8",
        "-0.3 / -0.6",
        "Type-II",
        "Pt",
        "Visible light (lambda > 418 nm)",
        "—",
        "—",
        "—",
        "—",
        "—",
        "—",
        "Other",
        "Sakthivel et al., J. Photochem. Photobiol. A, 2011"
    ],
    [
        "Pt/(TiO2+g-C3N4) mixture",
        "Pt deposited on physical mixture of TiO2 and g-C3N4",
        "3.2 / 2.7",
        "+2.9 / +1.4",
        "-0.3 / -1.3",
        "Type-II",
        "Pt",
        "Xe lamp",
        "—",
        "—",
        "—",
        "—",
        "—",
        "—",
        "Other",
        "Marinas et al., Catal. Today, 2024"
    ],
    [
        "C-doped exfoliated g-C3N4",
        "C-doped exfoliated g-C3N4",
        "2.55",
        "+1.3",
        "-1.25",
        "None",
        "None",
        "Visible light irradiation",
        "—",
        "—",
        "—",
        "—",
        "—",
        "—",
        "g-C3N4",
        "Materials Today Proc., 2022"
    ],
    [
        "Ni-TiO2@g-C3N4",
        "Ni modified TiO2@g-C3N4 composite",
        "3.2 / 2.7",
        "+2.9 / +1.4",
        "-0.3 / -1.3",
        "Type-II",
        "Ni",
        "Simulated solar irradiation",
        "—",
        "—",
        "—",
        "—",
        "—",
        "—",
        "Other",
        "Eisapour et al., Ind. Eng. Chem. Res., 2025"
    ],
    [
        "Pt/TiO2 (P25, Jiang 2015)",
        "TiO2 (Degussa P25) + 1 wt% Pt",
        "3.2",
        "+2.9",
        "-0.3",
        "Schottky",
        "Pt",
        "Xe lamp (UV irradiation)",
        "18000",
        "—",
        "—",
        "50",
        "—",
        "—",
        "TiO2",
        "Jiang et al., J. Mater. Chem. A, 2015"
    ],
    [
        "Pt/TiO2 granular",
        "TiO2 granular photocatalyst + Pt",
        "3.2",
        "+2.9",
        "-0.3",
        "Schottky",
        "Pt",
        "Vertical photoirradiation (aerobic conditions)",
        "—",
        "—",
        "—",
        "—",
        "—",
        "—",
        "TiO2",
        "Sakurai et al., Chem. Commun., 2016"
    ],
    [
        "Au/TiO2 granular",
        "TiO2 granular photocatalyst + Au",
        "3.2",
        "+2.9",
        "-0.3",
        "Schottky",
        "Au",
        "Vertical photoirradiation (aerobic conditions)",
        "—",
        "—",
        "—",
        "—",
        "—",
        "—",
        "TiO2",
        "Sakurai et al., Chem. Commun., 2016"
    ],
    [
        "Pt/(g-C3N4-TiO2) heterojunction",
        "Pt deposited on g-C3N4/TiO2 heterojunction",
        "2.7 / 3.2",
        "+1.4 / +2.9",
        "-1.3 / -0.3",
        "Type-II",
        "Pt",
        "Xe lamp",
        "—",
        "—",
        "—",
        "—",
        "—",
        "—",
        "Other",
        "Marinas et al., Catal. Today, 2024"
    ],
    [
        "Ag2O-TiO2",
        "Ag2O coupled TiO2 heterostructure",
        "1.3 / 3.2",
        "+1.5 / +2.9",
        "+0.2 / -0.3",
        "Type-II",
        "None",
        "UV irradiation",
        "—",
        "—",
        "—",
        "—",
        "—",
        "—",
        "Other",
        "Chem. Eng. J., 2017"
    ],
    [
        "Au/TiO2 powder",
        "Au-loaded TiO2 powder photocatalyst",
        "3.2",
        "+2.9",
        "-0.3",
        "Schottky",
        "Au",
        "UV irradiation",
        "—",
        "—",
        "—",
        "—",
        "—",
        "—",
        "TiO2",
        "Sakurai et al., Chem. Commun., 2016"
    ],
    [
        "Pt/g-C3N4 (Marinas 2024)",
        "g-C3N4 + Pt",
        "2.7",
        "+1.4",
        "-1.3",
        "Schottky",
        "Pt",
        "Xe lamp",
        "—",
        "—",
        "—",
        "—",
        "—",
        "—",
        "g-C3N4",
        "Marinas et al., Catal. Today, 2024"
    ],
    [
        "Pt/g-C3N4 (Sakurai granular)",
        "Pt deposited on g-C3N4 granular",
        "2.7",
        "+1.4",
        "-1.3",
        "Schottky",
        "Pt",
        "Vertical photoirradiation",
        "—",
        "—",
        "—",
        "—",
        "—",
        "—",
        "g-C3N4",
        "Sakurai et al., Chem. Commun., 2016"
    ],
    [
        "Pt@n-AgI/n-α-MoO₃",
        "Pt@n-AgI/n-α-MoO₃ (1g/L tested up to 2.5 g/L)",
        "2.82 eV (9% AgI/MoO₃)",
        "—",
        "−0.42 V (AgI), −0.31 V (α-MoO₃) vs NHE",
        "—",
        "Pt nanoparticles (0.5 wt%)",
        "Xe Lamp (420 nm (500 W))",
        "—",
        "—",
        "—",
        "—",
        "—",
        "—",
        "Other",
        "Novel mesoporous Pt@n-AgI/n-α-MoO₃ ternary nanocomposite for enhanced hydrogen production from glycerol under visible illumination, Ceramics International, https://doi.org/10.1016/j.ceramint.2023.10.138"
    ],
    [
        "BVT (BiVO4 QD integrated into TiO2)",
        "BVT (BiVO4 QD integrated into TiO2) (1 mg/cm²)",
        "2.53",
        "—",
        "—",
        "None",
        "Pt",
        "450 W Newport solar simulator + AM 1.5 filter (100 mW/cm²)",
        "—",
        "0.25 %",
        "—",
        "—",
        "—",
        "—",
        "TiO2",
        "Visible light driven photocatalytic glycerol oxidation to value added and highly selective glyceric/lactic acid, Chemistry Europe, http://dx.doi.org/10.1021/acssuschemeng.4c05495"
    ],
    [
        "NiO/TiO2",
        "NiO/TiO2 (1 mg)",
        "—",
        "—",
        "—",
        "Type-II",
        "—",
        "—",
        "—",
        "—",
        "—",
        "—",
        "—",
        "—",
        "TiO2",
        "—"
    ],
    [
        "Bi2WO6",
        "Bi2WO6 (0.025 g)",
        "2.9 ± 0.2 eV",
        "3.08 eV",
        "0.33 eV",
        "None",
        "1 wt.% Pt",
        "Ozone-free Xe arc lamp (7.4 × 10⁻⁸ Einstein.s⁻¹)",
        "72000",
        "1.4",
        "—",
        "—",
        "—",
        "—",
        "Other",
        "—"
    ],
    [
        "TiO₂ nanostructures (TNS)",
        "TiO₂ nanostructures (TNS) (20 cm²)",
        "3.1 eV to 3.2 eV",
        "—",
        "—",
        "None",
        "—",
        "Metal–halogen arc-lamp (0.73 mW cm⁻² at 365 nm)",
        "—",
        "—",
        "—",
        "—",
        "—",
        "—",
        "TiO2",
        "—"
    ],
    [
        "CuWO4 loaded TiO2",
        "CuWO4 loaded TiO2 (0.2 g (TiO2) + 6 mg (CuWO4))",
        "3.21 eV (TiO2) / 2.26 eV (CuWO4)",
        "TiO₂: –0.90 eV",
        "TiO₂: +2.31 eV",
        "Type-II",
        "CuWO₄/TiO₂ heterojunction",
        "Xe-Lamp (328 ± 20 mW/cm²)",
        "—",
        "—",
        "—",
        "—",
        "—",
        "—",
        "TiO2",
        "—"
    ],
    [
        "Cu-doped ZnO",
        "Cu-doped ZnO (1.5 g/L)",
        "2.92 eV",
        "2.89",
        "–0.05",
        "None",
        "Cu",
        "Visible light (32 mW/cm²)",
        "790",
        "—",
        "—",
        "—",
        "—",
        "—",
        "ZnO",
        "Photocatalytic Hydrogen Production from Glycerol Aqueous Solution Using Cu-Doped ZnO under Visible Light Irradiation, Appl. Sci.-Basel, 10.3390/app9132741"
    ],
    [
        "50TiO2 P25/com-HKUST-1 (grinding)",
        "50TiO2 P25/com-HKUST-1 (grinding) (1 g/L)",
        "3 eV",
        "—",
        "—",
        "Type-II",
        "—",
        "Solar simulator (150 W)",
        "2900",
        "—",
        "—",
        "—",
        "—",
        "—",
        "MOF",
        "Hydrogen Production from Glycerol Photoreforming on TiO2/HKUST-1 Composites: Effect of Preparation Method, Catalysts, 10.3390/catal9040338"
    ],
    [
        "50TiO2-ST/com-HKUST-1 (solvothermal)",
        "50TiO2-ST/com-HKUST-1 (solvothermal) (1 g/L)",
        "3 eV",
        "—",
        "—",
        "Type-II",
        "—",
        "Solar simulator (150 W)",
        "2400",
        "—",
        "—",
        "—",
        "—",
        "—",
        "MOF",
        "Hydrogen Production from Glycerol Photoreforming on TiO2/HKUST-1 Composites: Effect of Preparation Method, Catalysts, 10.3390/catal9040338"
    ],
    [
        "50TiO2 P25/syn-HKUST-1",
        "50TiO2 P25/syn-HKUST-1 (1 g/L)",
        "3 eV",
        "—",
        "—",
        "Type-II",
        "—",
        "Solar simulator (150 W)",
        "4500",
        "—",
        "—",
        "—",
        "—",
        "—",
        "MOF",
        "Hydrogen Production from Glycerol Photoreforming on TiO2/HKUST-1 Composites: Effect of Preparation Method, Catalysts, 10.3390/catal9040338"
    ],
    [
        "TiO2-P25",
        "TiO2-P25 (0.5 g/L)",
        "3.2 eV",
        "—",
        "—",
        "None",
        "None",
        "Xenon arc lamp (simulated solar) (300 W)",
        "43",
        "—",
        "—",
        "—",
        "—",
        "—",
        "TiO2",
        "Photocatalytic Hydrogen Production: Role of Sacrificial Reagents on the Activity of Oxide, Carbon, and Sulfide Catalysts, 10.3390/catal9030276"
    ],
    [
        "TiO2/Pt",
        "TiO2/Pt (1 g/L)",
        "—",
        "—",
        "—",
        "Type-II",
        "Pt",
        "3 mercury tubes (UV) (20 W (λmax = 365 nm))",
        "5",
        "—",
        "—",
        "—",
        "—",
        "—",
        "TiO2",
        "Kinetic study of the effects of pH on the photocatalytic hydrogen production from alcohols, Int. J. Hydrog. Energy, 10.1016/j.ijhydene.2019.10.114"
    ],
    [
        "CuO + TiO2 (1:10)",
        "CuO + TiO2 (1:10) (0.2 g/L)",
        "1.7 eV",
        "—",
        "—",
        "None",
        "CuO",
        "Solar light irradiation",
        "3400",
        "—",
        "—",
        "—",
        "—",
        "—",
        "TiO2",
        "Hydrogen generation by irradiation of commercial CuO+TiO2 mixtures at solar pilot plant scale, Appl. Catal. B-Environ., 10.1016/j.apcatb.2019.117890"
    ],
    [
        "0.5wt%Pt/TiO2",
        "0.5wt%Pt/TiO2 (0.094 g/L)",
        "3.2 eV (TiO₂)",
        "—",
        "—",
        "Type-II",
        "Pt",
        "Xenon arc lamps (3-4 Xe) (75 W)",
        "141840",
        "—",
        "—",
        "—",
        "—",
        "—",
        "TiO2",
        "The influence of process parameters on photocatalytic hydrogen production, Environ. Prog. Sustain. Energy, 10.1002/ep.12998"
    ],
    [
        "0.15(d)-Pt/TiO2",
        "0.15(d)-Pt/TiO2 (1 g/L)",
        "3.08",
        "—",
        "—",
        "Type-II",
        "Pt (0.15 wt%, photodeposition)",
        "LED light (365 nm) (213 mW/cm2)",
        "12100",
        "—",
        "—",
        "—",
        "—",
        "—",
        "TiO2",
        "Pt-TiO2 Enhanced H2 from Glycerol, Materials (MDPI), 10.3390/ma17205109"
    ],
    [
        "0.30(d)-Pt/TiO2",
        "0.30(d)-Pt/TiO2 (1 g/L)",
        "3.11",
        "—",
        "—",
        "Type-II",
        "Pt (0.30 wt%, photodeposition)",
        "LED light (365 nm) (213 mW/cm2)",
        "20800",
        "—",
        "—",
        "—",
        "—",
        "—",
        "TiO2",
        "Pt-TiO2 Enhanced H2 from Glycerol, Materials (MDPI), 10.3390/ma17205109"
    ],
    [
        "0.30(s)-Pt/TiO2",
        "0.30(s)-Pt/TiO2 (1 g/L)",
        "3.10",
        "—",
        "—",
        "Type-II",
        "Pt (0.33 wt%, sequential)",
        "LED light (365 nm) (213 mW/cm2)",
        "22900",
        "—",
        "—",
        "—",
        "—",
        "—",
        "TiO2",
        "Pt-TiO2 Enhanced H2 from Glycerol, Materials (MDPI), 10.3390/ma17205109"
    ],
    [
        "0.45(d)-Pt/TiO2",
        "0.45(d)-Pt/TiO2 (1 g/L)",
        "3.13",
        "—",
        "—",
        "Type-II",
        "Pt (0.45 wt%, photodeposition)",
        "LED light (365 nm) (213 mW/cm2)",
        "24700",
        "—",
        "—",
        "—",
        "—",
        "—",
        "TiO2",
        "Pt-TiO2 Enhanced H2 from Glycerol, Materials (MDPI), 10.3390/ma17205109"
    ],
    [
        "0.45(s)-Pt/TiO2",
        "0.45(s)-Pt/TiO2 (1 g/L)",
        "3.14",
        "—",
        "—",
        "Type-II",
        "Pt (0.47 wt%, sequential)",
        "LED light (365 nm) (213 mW/cm2)",
        "23700",
        "—",
        "—",
        "—",
        "—",
        "—",
        "TiO2",
        "Pt-TiO2 Enhanced H2 from Glycerol, Materials (MDPI), 10.3390/ma17205109"
    ],
    [
        "0.60(d)-Pt/TiO2",
        "0.60(d)-Pt/TiO2 (1 g/L)",
        "3.13",
        "—",
        "—",
        "Type-II",
        "Pt (0.60 wt%, photodeposition)",
        "LED light (365 nm) (213 mW/cm2)",
        "19500",
        "—",
        "—",
        "—",
        "—",
        "—",
        "TiO2",
        "Pt-TiO2 Enhanced H2 from Glycerol, Materials (MDPI), 10.3390/ma17205109"
    ],
    [
        "P25 (bare TiO2)",
        "P25 (bare TiO2) (1 g/L)",
        "3.0-3.2",
        "—",
        "—",
        "None",
        "None",
        "LED light (365 nm) (213 mW/cm2)",
        "1900",
        "—",
        "—",
        "—",
        "—",
        "—",
        "TiO2",
        "Pt-TiO2 Enhanced H2 from Glycerol, Materials (MDPI), 10.3390/ma17205109"
    ],
    [
        "SG1(25%)TiO2/MC-H",
        "SG1(25%)TiO2/MC-H (0.5 g/L)",
        "2.25",
        "—",
        "—",
        "Type-II",
        "None (TiO2/C)",
        "Hg lamp (365 nm) (116 mW/cm2)",
        "1100",
        "—",
        "—",
        "—",
        "—",
        "—",
        "TiO2",
        "H2 from Glycerol on TiO2/Carbon, Materials (MDPI), 10.3390/ma13173800"
    ],
    [
        "SG1(10%)TiO2/MC-H",
        "SG1(10%)TiO2/MC-H (0.5 g/L)",
        "2.37",
        "—",
        "—",
        "Type-II",
        "None (TiO2/C)",
        "Hg lamp (365 nm) (116 mW/cm2)",
        "350",
        "—",
        "—",
        "—",
        "—",
        "—",
        "TiO2",
        "H2 from Glycerol on TiO2/Carbon, Materials (MDPI), 10.3390/ma13173800"
    ],
    [
        "SG1(40%)TiO2/MC-H",
        "SG1(40%)TiO2/MC-H (0.5 g/L)",
        "2.35",
        "—",
        "—",
        "Type-II",
        "None (TiO2/C)",
        "Hg lamp (365 nm) (116 mW/cm2)",
        "300",
        "—",
        "—",
        "—",
        "—",
        "—",
        "TiO2",
        "H2 from Glycerol on TiO2/Carbon, Materials (MDPI), 10.3390/ma13173800"
    ],
    [
        "SG1(40%)TiO2/MC",
        "SG1(40%)TiO2/MC (0.5 g/L)",
        "2.31",
        "—",
        "—",
        "Type-II",
        "None (TiO2/C)",
        "Hg lamp (365 nm) (116 mW/cm2)",
        "300",
        "—",
        "—",
        "—",
        "—",
        "—",
        "TiO2",
        "H2 from Glycerol on TiO2/Carbon, Materials (MDPI), 10.3390/ma13173800"
    ],
    [
        "SG2(40%)TiO2/MC",
        "SG2(40%)TiO2/MC (0.5 g/L)",
        "2.29",
        "—",
        "—",
        "Type-II",
        "None (TiO2/C)",
        "Hg lamp (365 nm) (116 mW/cm2)",
        "300",
        "—",
        "—",
        "—",
        "—",
        "—",
        "TiO2",
        "H2 from Glycerol on TiO2/Carbon, Materials (MDPI), 10.3390/ma13173800"
    ],
    [
        "PM(40%)TiO2/MC",
        "PM(40%)TiO2/MC (0.5 g/L)",
        "2.34",
        "—",
        "—",
        "Type-II",
        "None (TiO2/C)",
        "Hg lamp (365 nm) (116 mW/cm2)",
        "100",
        "—",
        "—",
        "—",
        "—",
        "—",
        "TiO2",
        "H2 from Glycerol on TiO2/Carbon, Materials (MDPI), 10.3390/ma13173800"
    ],
    [
        "UiO-66(Zr)",
        "UiO-66(Zr) (0.25 g/L)",
        "3.91",
        "+3.30 V vs NHE",
        "-0.61 V vs NHE",
        "None",
        "None",
        "Simulated sunlight (AM 1.5G) (230 W/cm2)",
        "120",
        "—",
        "—",
        "—",
        "—",
        "—",
        "MOF",
        "H2 from Glycerol Using UiO-66 MOFs, Nanomaterials (MDPI), 10.3390/nano12213808"
    ],
    [
        "UiO-66(Zr)-NH2",
        "UiO-66(Zr)-NH2 (0.25 g/L)",
        "2.81",
        "+2.00 V vs NHE",
        "-0.81 V vs NHE",
        "None",
        "None",
        "Simulated sunlight (AM 1.5G) (230 W/cm2)",
        "620",
        "—",
        "—",
        "—",
        "—",
        "—",
        "MOF",
        "H2 from Glycerol Using UiO-66 MOFs, Nanomaterials (MDPI), 10.3390/nano12213808"
    ],
    [
        "UiO-66(Zr)-NO2",
        "UiO-66(Zr)-NO2 (0.25 g/L)",
        "3.27",
        "+2.22 V vs NHE",
        "-0.95 V vs NHE",
        "None",
        "None",
        "Simulated sunlight (AM 1.5G) (230 W/cm2)",
        "80",
        "—",
        "—",
        "—",
        "—",
        "—",
        "MOF",
        "H2 from Glycerol Using UiO-66 MOFs, Nanomaterials (MDPI), 10.3390/nano12213808"
    ],
    [
        "MIL-125(Ti)-NH2",
        "MIL-125(Ti)-NH2 (0.25 g/L)",
        "2.65",
        "+2.08 V vs NHE",
        "-0.57 V vs NHE",
        "None",
        "None",
        "Simulated sunlight (AM 1.5G) (230 W/cm2)",
        "300",
        "—",
        "—",
        "—",
        "—",
        "—",
        "MOF",
        "H2 from Glycerol Using UiO-66 MOFs, Nanomaterials (MDPI), 10.3390/nano12213808"
    ],
    [
        "Pt@UiO-66(Zr)-NH2",
        "Pt@UiO-66(Zr)-NH2 (0.25 g/L)",
        "2.81",
        "+2.00 V vs NHE",
        "-0.81 V vs NHE",
        "None",
        "Pt (1 wt%, photo)",
        "Simulated sunlight (AM 1.5G) (230 W/cm2)",
        "770",
        "—",
        "—",
        "—",
        "—",
        "—",
        "MOF",
        "H2 from Glycerol Using UiO-66 MOFs, Nanomaterials (MDPI), 10.3390/nano12213808"
    ],
    [
        "TiO2 microemulsion/Pt",
        "TiO2 microemulsion/Pt (0.5 g/L)",
        "—",
        "—",
        "—",
        "Type-II",
        "Pt (1.5 wt%)",
        "Xe lamp (300 W)",
        "3680",
        "—",
        "—",
        "—",
        "—",
        "—",
        "TiO2",
        "Alcohols as sacrificial agents for H2 using Pt/TiO2, J. Photochem. Photobiol. A, 10.1016/j.jphotochem.2015.07.005"
    ],
    [
        "P25/Pt (impregnation)",
        "P25/Pt (impregnation) (0.5 g/L)",
        "3.0-3.2",
        "—",
        "—",
        "Type-II",
        "Pt (1.0 wt%, impreg.)",
        "LED light (380 nm) (30 W)",
        "1350",
        "—",
        "—",
        "—",
        "—",
        "—",
        "TiO2",
        "H2 using Pt-loaded TiO2, Int. J. Hydrogen Energy, 10.1016/j.ijhydene.2013.07.006"
    ],
    [
        "Fluorinated Pt-TiO2 (001)",
        "Fluorinated Pt-TiO2 (001) (1.5 g/L)",
        "—",
        "—",
        "—",
        "None",
        "Pt (0.5 wt%, photo)",
        "UV lamp (365 nm) (8 W)",
        "2170",
        "—",
        "—",
        "—",
        "—",
        "—",
        "TiO2",
        "H2 from glycerol over fluorinated Pt-TiO2, J. Photochem. Photobiol. A, 10.1016/j.jphotochem.2018.07.032"
    ],
    [
        "Sol-gel TiO2/Pt",
        "Sol-gel TiO2/Pt (1.0 g/L)",
        "—",
        "—",
        "—",
        "Type-II",
        "Pt (2.1 wt%, photo)",
        "Fluorescent tubes (365 nm) (15 W)",
        "7900",
        "—",
        "—",
        "—",
        "—",
        "—",
        "TiO2",
        "Alcohols as sacrificial agents for H2 using Pt/TiO2, J. Photochem. Photobiol. A, 10.1016/j.jphotochem.2015.07.005"
    ],
    [
        "P25/Pt (dep.-ppt.)",
        "P25/Pt (dep.-ppt.) (0.5 g/L)",
        "3.0-3.2",
        "—",
        "—",
        "—",
        "Pt (1.5 wt%, dep.-ppt.)",
        "Xe lamp (300 W)",
        "10200",
        "—",
        "—",
        "—",
        "—",
        "—",
        "TiO2",
        "Photocatalytic H2 using metal doped TiO2, Appl. Catal. B-Environ., 10.1016/j.apcatb.2018.11.080"
    ],
    [
        "Pristine g-C3N4",
        "Pristine g-C3N4 (1 g/L)",
        "2.70",
        "+1.58 V vs NHE",
        "-1.12 V vs NHE",
        "None",
        "None",
        "Xe lamp (visible) (300 W)",
        "320",
        "—",
        "—",
        "—",
        "—",
        "—",
        "g-C3N4",
        "g-C3N4-based photocatalysts for H2 production, Molecules (MDPI), 10.3390/molecules28010432"
    ],
    [
        "N-defect g-C3N4",
        "N-defect g-C3N4 (1 g/L)",
        "—",
        "—",
        "—",
        "None",
        "None",
        "Xe lamp (visible) (300 W)",
        "10570",
        "—",
        "—",
        "—",
        "—",
        "—",
        "g-C3N4",
        "g-C3N4-based photocatalysts for H2 production, Molecules (MDPI), 10.3390/molecules28010432"
    ],
    [
        "g-C3N4/TiO2 heterojunction",
        "g-C3N4/TiO2 heterojunction (1 g/L)",
        "2.78",
        "—",
        "—",
        "Z-scheme",
        "None (Z-scheme)",
        "Xe lamp (300 W)",
        "1850",
        "—",
        "—",
        "—",
        "—",
        "—",
        "g-C3N4",
        "g-C3N4/TiO2 Z-scheme heterojunction for H2 production, Appl. Catal. B-Environ., 10.1016/j.apcatb.2019.118260"
    ],
    [
        "Pt/g-C3N4",
        "Pt/g-C3N4 (1 g/L)",
        "2.70",
        "+1.58 V vs NHE",
        "-1.12 V vs NHE",
        "—",
        "Pt (3 wt%)",
        "Xe lamp (visible) (300 W)",
        "5200",
        "—",
        "—",
        "—",
        "—",
        "—",
        "g-C3N4",
        "g-C3N4-based photocatalysts for hydrogen production, Appl. Catal. B-Environ., 10.1016/j.apcatb.2020.119317"
    ],
    [
        "NiS/g-C3N4",
        "NiS/g-C3N4 (1 g/L)",
        "2.65",
        "—",
        "—",
        "—",
        "NiS (5 wt%)",
        "Xe lamp (visible) (300 W)",
        "8900",
        "—",
        "—",
        "—",
        "—",
        "—",
        "g-C3N4",
        "g-C3N4-based photocatalysts for hydrogen production, Appl. Catal. B-Environ., 10.1016/j.apcatb.2020.119317"
    ],
    [
        "ZnO nanorods",
        "ZnO nanorods (1 g/L)",
        "3.20",
        "+2.89 V vs NHE",
        "-0.31 V vs NHE",
        "None",
        "None",
        "Xe lamp (150 W)",
        "450",
        "—",
        "—",
        "—",
        "—",
        "—",
        "ZnO",
        "ZnO-based photocatalysts for hydrogen production: A review, Catalysts (MDPI), 10.3390/catal10091055"
    ],
    [
        "Au/ZnO",
        "Au/ZnO (1 g/L)",
        "3.20",
        "+2.89 V vs NHE",
        "-0.31 V vs NHE",
        "Type-II",
        "Au (1 wt%)",
        "Xe lamp (150 W)",
        "2100",
        "—",
        "—",
        "—",
        "—",
        "—",
        "ZnO",
        "Au/ZnO for photocatalytic H2 production from glycerol, Appl. Catal. B-Environ., 10.1016/j.apcatb.2019.118103"
    ],
    [
        "Ag/ZnO",
        "Ag/ZnO (1 g/L)",
        "3.18",
        "+2.88 V vs NHE",
        "-0.30 V vs NHE",
        "Type-II",
        "Ag (2 wt%)",
        "Xe lamp (150 W)",
        "1800",
        "—",
        "—",
        "—",
        "—",
        "—",
        "ZnO",
        "Ag/ZnO photocatalyst for H2 evolution from glycerol, Int. J. Hydrogen Energy, 10.1016/j.ijhydene.2020.05.283"
    ],
    [
        "CdS/TiO2",
        "CdS/TiO2 (1 g/L)",
        "2.40",
        "+1.88 V vs NHE",
        "-0.52 V vs NHE",
        "Type-II",
        "None (heterojunction)",
        "Xe lamp (visible) (300 W)",
        "3500",
        "—",
        "—",
        "—",
        "—",
        "—",
        "TiO2",
        "CdS-sensitized TiO2 for H2 production from glycerol photoreforming, Int. J. Hydrogen Energy, 10.1016/j.ijhydene.2020.01.123"
    ],
    [
        "Pt/CdS",
        "Pt/CdS (1 g/L)",
        "2.40",
        "+1.88 V vs NHE",
        "-0.52 V vs NHE",
        "Type-II",
        "Pt (1 wt%)",
